Repository: tohid-1222/High_Entropy_Alloy

File: ML_works/classification/classification_models/data/hea_data_phases.csv (part 1 of 9)
Composition,Density,EquiTibrium conditions,Single/Muplitple_Phase,PhaseType,Reference,Tension0/Compression1,TestTempC,YieldStr(MPa),YieldStr(MPa)/density,Ductility (%),Hardness (HV),HIP,Anneal,CR,SPS,SPD,Grain Size (um),Strain Rate (s-1),Arc Melting,Melt Cooling Rate (degC/min),HIP Temp (degC),HIP Pressure (MPa),HIP Time (h),Anneal Temp (degC),Anneal Time (h),Anneal Cooling Rate (degC/min),Final CR DeformPercentage,SPS Temp (degC),SPS Pressure (MPa),SPS Hold Time (min),composition,H,He,Li,Be,B,C,N,O,F,Ne,Na,Mg,Al,Si,P,S,Cl,Ar,K,Ca,Sc,Ti,V,Cr,Mn,Fe,Co,Ni,Cu,Zn,Ga,Ge,As,Se,Br,Kr,Rb,Sr,Y,Zr,Nb,Mo,Tc,Ru,Rh,Pd,Ag,Cd,In,Sn,Sb,Te,I,Xe,Cs,Ba,La,Ce,Pr,Nd,Pm,Sm,Eu,Gd,Tb,Dy,Ho,Er,Tm,Yb,Lu,Hf,Ta,W,Re,Os,Ir,Pt,Au,Hg,Tl,Pb,Bi,Po,At,Rn,Fr,Ra,Ac,Th,Pa,U,Np,Pu,Am,Cm,Bk,Cf,Es,Fm,Md,No,Lr,Yang omega,Yang delta,Yang Ent,Yang Hmix,Yang Tm,Yang Hmax,Yang Tmax,Yang Phi,Yang delXi,Yang HPSigma,Yang HPSigma_min,Yang HPSigma_min05,Yang HPK,Yang VEC,Yang sigma_SS_Liaw,dr H,dr He,dr Li,dr Be,dr B,dr C,dr N,dr O,dr F,dr Ne,dr Na,dr Mg,dr Al,dr Si,dr P,dr S,dr Cl,dr Ar,dr K,dr Ca,dr Sc,dr Ti,dr V,dr Cr,dr Mn,dr Fe,dr Co,dr Ni,dr Cu,dr Zn,dr Ga,dr Ge,dr As,dr Se,dr Br,dr Kr,dr Rb,dr Sr,dr Y,dr Zr,dr Nb,dr Mo,dr Tc,dr Ru,dr Rh,dr Pd,dr Ag,dr Cd,dr In,dr Sn,dr Sb,dr Te,dr I,dr Xe,dr Cs,dr Ba,dr La,dr Ce,dr Pr,dr Nd,dr Pm,dr Sm,dr Eu,dr Gd,dr Tb,dr Dy,dr Ho,dr Er,dr Tm,dr Yb,dr Lu,dr Hf,dr Ta,dr W,dr Re,dr Os,dr Ir,dr Pt,dr Au,dr Hg,dr Tl,dr Pb,dr Bi,dr Po,dr At,dr Rn,dr Fr,dr Ra,dr Ac,dr Th,dr Pa,dr U,dr Np,dr Pu,dr Am,dr Cm,dr Bk,dr Cf,dr Es,dr Fm,dr Md,dr No,dr Lr,dG H,dG He,dG Li,dG Be,dG B,dG C,dG N,dG O,dG F,dG Ne,dG Na,dG Mg,dG Al,dG Si,dG P,dG S,dG Cl,dG Ar,dG K,dG Ca,dG Sc,dG Ti,dG V,dG Cr,dG Mn,dG Fe,dG Co,dG Ni,dG Cu,dG Zn,dG Ga,dG Ge,dG As,dG Se,dG Br,dG Kr,dG Rb,dG Sr,dG Y,dG Zr,dG Nb,dG Mo,dG Tc,dG Ru,dG Rh,dG Pd,dG Ag,dG Cd,dG In,dG Sn,dG Sb,dG Te,dG I,dG Xe,dG Cs,dG Ba,dG La,dG Ce,dG Pr,dG Nd,dG Pm,dG Sm,dG Eu,dG Gd,dG Tb,dG Dy,dG Ho,dG Er,dG Tm,dG Yb,dG Lu,dG Hf,dG Ta,dG W,dG Re,dG Os,dG Ir,dG Pt,dG Au,dG Hg,dG Tl,dG Pb,dG Bi,dG Po,dG At,dG Rn,dG Fr,dG Ra,dG Ac,dG Th,dG Pa,dG U,dG Np,dG Pu,dG Am,dG Cm,dG Bk,dG Cf,dG Es,dG Fm,dG Md,dG No,dG Lr
Al0.25MoNbTiV,7.1,AC,s,BCC,3,1,25,1250,176.9,12.7,460.1,0,0,0,0,0,,0.0005,1,,25,,0,25,0,10,0,,,,Al0.25 Mo1 Nb1 Ti1 V1,0,0,0,0,0,0,0,0,0,0,0,0,0.058823529,0,0,0,0,0,0,0,0,0.235294118,0.235294118,0,0,0,0,0,0,0,0,0,0,0,0,0,0,0,0,0,0.235294118,0.235294118,0,0,0,0,0,0,0,0,0,0,0,0,0,0,0,0,0,0,0,0,0,0,0,0,0,0,0,0,0,0,0,0,0,0,0,0,0,0,0,0,0,0,0,0,0,0,0,0,0,0,0,0,0,0,0,0,0,0,0,0,0,4.781040591,0.039048965,0.012707664,-6.256055363,2353.733529,0.110726644,2896,4.277378414,0.140971107,162.9411765,10,91.25,367.6470588,4.882352941,1335.194044,0,0,0,0,0,0,0,0,0,0,0,0,-0.028963579,0,0,0,0,0,0,0,0,-0.052304021,0.06103328,0,0,0,0,0,0,0,0,0,0,0,0,0,0,0,0,0,-0.028963579,0.027475214,0,0,0,0,0,0,0,0,0,0,0,0,0,0,0,0,0,0,0,0,0,0,0,0,0,0,0,0,0,0,0,0,0,0,0,0,0,0,0,0,0,0,0,0,0,0,0,0,0,0,0,0,0,0,0,0,0,0,0,0,0,0,0,0,0,0,0,0,0,0,0,0,0,0.368337791,0,0,0,0,0,0,0,0,-0.107818348,-0.315191704,0,0,0,0,0,0,0,0,0,0,0,0,0,0,0,0,0,-0.286036805,0.616962409,0,0,0,0,0,0,0,0,0,0,0,0,0,0,0,0,0,0,0,0,0,0,0,0,0,0,0,0,0,0,0,0,0,0,0,0,0,0,0,0,0,0,0,0,0,0,0,0,0,0,0,0,0,0,0,0,0,0,0,0,0
Al0.5MoNbTiV,6.8,AC,S,BCC,3,1,25,1625,238.3,10.51,486.5,0,0,0,0,0,,0.0005,1,,25,,0,25,0,10,0,,,,Al0.5 Mo1 Nb1 Ti1 V1,0,0,0,0,0,0,0,0,0,0,0,0,0.111111111,0,0,0,0,0,0,0,0,0.222222222,0.222222222,0,0,0,0,0,0,0,0,0,0,0,0,0,0,0,0,0,0.222222222,0.222222222,0,0,0,0,0,0,0,0,0,0,0,0,0,0,0,0,0,0,0,0,0,0,0,0,0,0,0,0,0,0,0,0,0,0,0,0,0,0,0,0,0,0,0,0,0,0,0,0,0,0,0,0,0,0,0,0,0,0,0,0,0,3.327133512,0.038335032,0.013145213,-8.987654321,2274.83,0.098765432,2896,4.606091202,0.138365479,154.4444444,10,91.25,352.2222222,4.777777778,1230.745928,0,0,0,0,0,0,0,0,0,0,0,0,-0.027354491,0,0,0,0,0,0,0,0,-0.05069582,0.062642543,0,0,0,0,0,0,0,0,0,0,0,0,0,0,0,0,0,-0.027354491,0.029085014,0,0,0,0,0,0,0,0,0,0,0,0,0,0,0,0,0,0,0,0,0,0,0,0,0,0,0,0,0,0,0,0,0,0,0,0,0,0,0,0,0,0,0,0,0,0,0,0,0,0,0,0,0,0,0,0,0,0,0,0,0,0,0,0,0,0,0,0,0,0,0,0,0,0.34787458,0,0,0,0,0,0,0,0,-0.128868597,-0.335872791,0,0,0,0,0,0,0,0,0,0,0,0,0,0,0,0,0,-0.306792607,0.597596705,0,0,0,0,0,0,0,0,0,0,0,0,0,0,0,0,0,0,0,0,0,0,0,0,0,0,0,0,0,0,0,0,0,0,0,0,0,0,0,0,0,0,0,0,0,0,0,0,0,0,0,0,0,0,0,0,0,0,0,0,0
Al0.75MoNbTiV,6.6,AC,S,BCC,3,1,25,1260,191,6.83,516.6,0,0,0,0,0,,0.0005,1,,25,,0,25,0,10,0,,,,Al0.75 Mo1 Nb1 Ti1 V1,0,0,0,0,0,0,0,0,0,0,0,0,0.157894737,0,0,0,0,0,0,0,0,0.210526316,0.210526316,0,0,0,0,0,0,0,0,0,0,0,0,0,0,0,0,0,0.210526316,0.210526316,0,0,0,0,0,0,0,0,0,0,0,0,0,0,0,0,0,0,0,0,0,0,0,0,0,0,0,0,0,0,0,0,0,0,0,0,0,0,0,0,0,0,0,0,0,0,0,0,0,0,0,0,0,0,0,0,0,0,0,0,0,2.641607267,0.037643959,0.013332065,-11.12465374,2204.232105,0.088642659,2896,4.803817249,0.135868916,146.8421053,10,91.25,338.4210526,4.684210526,1151.320614,0,0,0,0,0,0,0,0,0,0,0,0,-0.025914781,0,0,0,0,0,0,0,0,-0.049256903,0.064082409,0,0,0,0,0,0,0,0,0,0,0,0,0,0,0,0,0,-0.025914781,0.030525361,0,0,0,0,0,0,0,0,0,0,0,0,0,0,0,0,0,0,0,0,0,0,0,0,0,0,0,0,0,0,0,0,0,0,0,0,0,0,0,0,0,0,0,0,0,0,0,0,0,0,0,0,0,0,0,0,0,0,0,0,0,0,0,0,0,0,0,0,0,0,0,0,0,0.329565392,0,0,0,0,0,0,0,0,-0.14770303,-0.354376922,0,0,0,0,0,0,0,0,0,0,0,0,0,0,0,0,0,-0.325363588,0.580269497,0,0,0,0,0,0,0,0,0,0,0,0,0,0,0,0,0,0,0,0,0,0,0,0,0,0,0,0,0,0,0,0,0,0,0,0,0,0,0,0,0,0,0,0,0,0,0,0,0,0,0,0,0,0,0,0,0,0,0,0,0
Al1.5MoNbTiV,6.1,AC,S,BCC,3,1,25,500,82.5,0.94,556.4,0,0,0,0,0,,0.0005,1,,25,,0,25,0,10,0,,,,Al1.5 Mo1 Nb1 Ti1 V1,0,0,0,0,0,0,0,0,0,0,0,0,0.272727273,0,0,0,0,0,0,0,0,0.181818182,0.181818182,0,0,0,0,0,0,0,0,0,0,0,0,0,0,0,0,0,0.181818182,0.181818182,0,0,0,0,0,0,0,0,0,0,0,0,0,0,0,0,0,0,0,0,0,0,0,0,0,0,0,0,0,0,0,0,0,0,0,0,0,0,0,0,0,0,0,0,0,0,0,0,0,0,0,0,0,0,0,0,0,0,0,0,0,1.777878623,0.035721358,0.013253902,-15.14049587,2030.946364,0.066115702,2896,5.000597279,0.12900478,128.1818182,10,91.25,304.5454545,4.454545455,988.318997,0,0,0,0,0,0,0,0,0,0,0,0,-0.022380948,0,0,0,0,0,0,0,0,-0.045725016,0.067616626,0,0,0,0,0,0,0,0,0,0,0,0,0,0,0,0,0,-0.022380948,0.034060759,0,0,0,0,0,0,0,0,0,0,0,0,0,0,0,0,0,0,0,0,0,0,0,0,0,0,0,0,0,0,0,0,0,0,0,0,0,0,0,0,0,0,0,0,0,0,0,0,0,0,0,0,0,0,0,0,0,0,0,0,0,0,0,0,0,0,0,0,0,0,0,0,0,0.284624656,0,0,0,0,0,0,0,0,-0.193933002,-0.399796152,0,0,0,0,0,0,0,0,0,0,0,0,0,0,0,0,0,-0.370946906,0.537739076,0,0,0,0,0,0,0,0,0,0,0,0,0,0,0,0,0,0,0,0,0,0,0,0,0,0,0,0,0,0,0,0,0,0,0,0,0,0,0,0,0,0,0,0,0,0,0,0,0,0,0,0,0,0,0,0,0,0,0,0,0
AlMoNbTiV,6.4,AC,s,BCC,3,1,25,1375,214.9,2,536.6,0,0,0,0,0,,0.0005,1,,25,,0,25,0,10,0,,,,Al1 Mo1 Nb1 Ti1 V1,0,0,0,0,0,0,0,0,0,0,0,0,0.2,0,0,0,0,0,0,0,0,0.2,0.2,0,0,0,0,0,0,0,0,0,0,0,0,0,0,0,0,0,0.2,0.2,0,0,0,0,0,0,0,0,0,0,0,0,0,0,0,0,0,0,0,0,0,0,0,0,0,0,0,0,0,0,0,0,0,0,0,0,0,0,0,0,0,0,0,0,0,0,0,0,0,0,0,0,0,0,0,0,0,0,0,0,0,2.237839163,0.036977655,0.013380867,-12.8,2140.694,0.08,2896,4.919459822,0.133479189,140,10,91.25,326,4.6,1087.602389,0,0,0,0,0,0,0,0,0,0,0,0,-0.024619042,0,0,0,0,0,0,0,0,-0.047961878,0.065378288,0,0,0,0,0,0,0,0,0,0,0,0,0,0,0,0,0,-0.024619042,0.031821674,0,0,0,0,0,0,0,0,0,0,0,0,0,0,0,0,0,0,0,0,0,0,0,0,0,0,0,0,0,0,0,0,0,0,0,0,0,0,0,0,0,0,0,0,0,0,0,0,0,0,0,0,0,0,0,0,0,0,0,0,0,0,0,0,0,0,0,0,0,0,0,0,0,0.313087122,0,0,0,0,0,0,0,0,-0.16465402,-0.37103064,0,0,0,0,0,0,0,0,0,0,0,0,0,0,0,0,0,-0.342077471,0.564675009,0,0,0,0,0,0,0,0,0,0,0,0,0,0,0,0,0,0,0,0,0,0,0,0,0,0,0,0,0,0,0,0,0,0,0,0,0,0,0,0,0,0,0,0,0,0,0,0,0,0,0,0,0,0,0,0,0,0,0,0,0
MoNbTiV,7.3,AC,S,BCC,3,1,25,1200,163.4,25.9,440.7,0,0,0,0,0,,0.0005,1,,25,,0,25,0,10,0,,,,Mo1 Nb1 Ti1 V1,0,0,0,0,0,0,0,0,0,0,0,0,0,0,0,0,0,0,0,0,0,0.25,0.25,0,0,0,0,0,0,0,0,0,0,0,0,0,0,0,0,0,0.25,0.25,0,0,0,0,0,0,0,0,0,0,0,0,0,0,0,0,0,0,0,0,0,0,0,0,0,0,0,0,0,0,0,0,0,0,0,0,0,0,0,0,0,0,0,0,0,0,0,0,0,0,0,0,0,0,0,0,0,0,0,0,0,10.23687394,0.039781903,0.011525651,-2.75,2442.5,0.125,2896,3.648520252,0.14368556,172.5,50,131.6666667,385,5,1484.387393,0,0,0,0,0,0,0,0,0,0,0,0,0,0,0,0,0,0,0,0,0,-0.054113247,0.059222861,0,0,0,0,0,0,0,0,0,0,0,0,0,0,0,0,0,-0.030773803,0.025664189,0,0,0,0,0,0,0,0,0,0,0,0,0,0,0,0,0,0,0,0,0,0,0,0,0,0,0,0,0,0,0,0,0,0,0,0,0,0,0,0,0,0,0,0,0,0,0,0,0,0,0,0,0,0,0,0,0,0,0,0,0,0,0,0,0,0,0,0,0,0,0,0,0,0,0,0,0,0,0,0,0,0,-0.084136818,-0.291925481,0,0,0,0,0,0,0,0,0,0,0,0,0,0,0,0,0,-0.262686527,0.638748825,0,0,0,0,0,0,0,0,0,0,0,0,0,0,0,0,0,0,0,0,0,0,0,0,0,0,0,0,0,0,0,0,0,0,0,0,0,0,0,0,0,0,0,0,0,0,0,0,0,0,0,0,0,0,0,0,0,0,0,0,0
Al0.25NbTaTiV,8.8,AC,s,BCC,4,1,25,1330,151.2,48.28,,0,0,0,0,0,,0.0002,1,,25,,0,25,0,10,0,,,,Al0.25 Nb1 Ta1 Ti1 V1,0,0,0,0,0,0,0,0,0,0,0,0,0.058823529,0,0,0,0,0,0,0,0,0.235294118,0.235294118,0,0,0,0,0,0,0,0,0,0,0,0,0,0,0,0,0,0.235294118,0,0,0,0,0,0,0,0,0,0,0,0,0,0,0,0,0,0,0,0,0,0,0,0,0,0,0,0,0,0,0,0.235294118,0,0,0,0,0,0,0,0,0,0,0,0,0,0,0,0,0,0,0,0,0,0,0,0,0,0,0,0,0,0,6.454443334,0.036852082,0.012707664,-4.816608997,2446.439412,0.110726644,3290,3.743794233,0.031959338,118.2352941,10,67.5,398.2352941,7.941176471,1240.557152,0,0,0,0,0,0,0,0,0,0,0,0,-0.015680847,0,0,0,0,0,0,0,0,-0.039026178,0.074308083,0,0,0,0,0,0,0,0,0,0,0,0,0,0,0,0,0,-0.015680847,0,0,0,0,0,0,0,0,0,0,0,0,0,0,0,0,0,0,0,0,0,0,0,0,0,0,0,0,0,0,0,-0.015680847,0,0,0,0,0,0,0,0,0,0,0,0,0,0,0,0,0,0,0,0,0,0,0,0,0,0,0,0,0,0,0,0,0,0,0,0,0,0,0,0,0,0,0.63276489,0,0,0,0,0,0,0,0,0.159914215,-0.053477895,0,0,0,0,0,0,0,0,0,0,0,0,0,0,0,0,0,-0.023208454,0,0,0,0,0,0,0,0,0,0,0,0,0,0,0,0,0,0,0,0,0,0,0,0,0,0,0,0,0,0,0,-0.24141909,0,0,0,0,0,0,0,0,0,0,0,0,0,0,0,0,0,0,0,0,0,0,0,0,0,0,0,0,0,0
Al0.5NbTaTiV,8.5,AC,S,BCC,4,1,25,1012,119.6,47.18,,0,0,0,0,0,,0.0002,1,,25,,0,25,0,10,0,,,,Al0.5 Nb1 Ta1 Ti1 V1,0,0,0,0,0,0,0,0,0,0,0,0,0.111111111,0,0,0,0,0,0,0,0,0.222222222,0.222222222,0,0,0,0,0,0,0,0,0,0,0,0,0,0,0,0,0,0.222222222,0,0,0,0,0,0,0,0,0,0,0,0,0,0,0,0,0,0,0,0,0,0,0,0,0,0,0,0,0,0,0,0.222222222,0,0,0,0,0,0,0,0,0,0,0,0,0,0,0,0,0,0,0,0,0,0,0,0,0,0,0,0,0,0,3.699086839,0.035917269,0.013145213,-8.395061728,2362.385556,0.098765432,3290,4.118458637,0.031557758,112.2222222,10,67.5,381.1111111,7.666666667,1157.931414,0,0,0,0,0,0,0,0,0,0,0,0,-0.014809689,0,0,0,0,0,0,0,0,-0.038155635,0.075179856,0,0,0,0,0,0,0,0,0,0,0,0,0,0,0,0,0,-0.014809689,0,0,0,0,0,0,0,0,0,0,0,0,0,0,0,0,0,0,0,0,0,0,0,0,0,0,0,0,0,0,0,-0.014809689,0,0,0,0,0,0,0,0,0,0,0,0,0,0,0,0,0,0,0,0,0,0,0,0,0,0,0,0,0,0,0,0,0,0,0,0,0,0,0,0,0,0,0.597611285,0,0,0,0,0,0,0,0,0.123989935,-0.088698638,0,0,0,0,0,0,0,0,0,0,0,0,0,0,0,0,0,-0.058565831,0,0,0,0,0,0,0,0,0,0,0,0,0,0,0,0,0,0,0,0,0,0,0,0,0,0,0,0,0,0,0,-0.275531109,0,0,0,0,0,0,0,0,0,0,0,0,0,0,0,0,0,0,0,0,0,0,0,0,0,0,0,0,0,0
AlNbTaTiV,7.9,AC,s,BCC,4,1,25,991,125.6,48.88,,0,0,0,0,0,,0.0002,1,,25,,0,25,0,10,0,,,,Al1 Nb1 Ta1 Ti1 V1,0,0,0,0,0,0,0,0,0,0,0,0,0.2,0,0,0,0,0,0,0,0,0.2,0.2,0,0,0,0,0,0,0,0,0,0,0,0,0,0,0,0,0,0.2,0,0,0,0,0,0,0,0,0,0,0,0,0,0,0,0,0,0,0,0,0,0,0,0,0,0,0,0,0,0,0,0.2,0,0,0,0,0,0,0,0,0,0,0,0,0,0,0,0,0,0,0,0,0,0,0,0,0,0,0,0,0,0,2.209728689,0.034239656,0.013380867,-13.44,2219.494,0.08,3290,4.512493571,0.030720098,102,10,67.5,352,7.2,1061.889489,0,0,0,0,0,0,0,0,0,0,0,0,-0.01332872,0,0,0,0,0,0,0,0,-0.036675711,0.076661871,0,0,0,0,0,0,0,0,0,0,0,0,0,0,0,0,0,-0.01332872,0,0,0,0,0,0,0,0,0,0,0,0,0,0,0,0,0,0,0,0,0,0,0,0,0,0,0,0,0,0,0,-0.01332872,0,0,0,0,0,0,0,0,0,0,0,0,0,0,0,0,0,0,0,0,0,0,0,0,0,0,0,0,0,0,0,0,0,0,0,0,0,0,0,0,0,0,0.537850157,0,0,0,0,0,0,0,0,0.062918659,-0.148573902,0,0,0,0,0,0,0,0,0,0,0,0,0,0,0,0,0,-0.118673373,0,0,0,0,0,0,0,0,0,0,0,0,0,0,0,0,0,0,0,0,0,0,0,0,0,0,0,0,0,0,0,-0.333521541,0,0,0,0,0,0,0,0,0,0,0,0,0,0,0,0,0,0,0,0,0,0,0,0,0,0,0,0,0,0
NbTaTiV,9.2,AC,s,BCC,4,1,25,1092,119.1,49.83,,0,0,0,0,0,,0.0002,1,,25,,0,25,0,10,0,,,,Nb1 Ta1 Ti1 V1,0,0,0,0,0,0,0,0,0,0,0,0,0,0,0,0,0,0,0,0,0,0.25,0.25,0,0,0,0,0,0,0,0,0,0,0,0,0,0,0,0,0,0.25,0,0,0,0,0,0,0,0,0,0,0,0,0,0,0,0,0,0,0,0,0,0,0,0,0,0,0,0,0,0,0,0.25,0,0,0,0,0,0,0,0,0,0,0,0,0,0,0,0,0,0,0,0,0,0,0,0,0,0,0,0,0,0,117.14672,0.03786198,0.011525651,-0.25,2541,0.125,3290,3.075184465,0.032333549,125,50,100,417.5,8.25,1378.874927,0,0,0,0,0,0,0,0,0,0,0,0,0,0,0,0,0,0,0,0,0,-0.040005539,0.073327338,0,0,0,0,0,0,0,0,0,0,0,0,0,0,0,0,0,-0.0166609,0,0,0,0,0,0,0,0,0,0,0,0,0,0,0,0,0,0,0,0,0,0,0,0,0,0,0,0,0,0,0,-0.0166609,0,0,0,0,0,0,0,0,0,0,0,0,0,0,0,0,0,0,0,0,0,0,0,0,0,0,0,0,0,0,0,0,0,0,0,0,0,0,0,0,0,0,0,0,0,0,0,0,0,0,0,0.200329031,-0.013854558,0,0,0,0,0,0,0,0,0,0,0,0,0,0,0,0,0,0.016568596,0,0,0,0,0,0,0,0,0,0,0,0,0,0,0,0,0,0,0,0,0,0,0,0,0,0,0,0,0,0,0,-0.203043068,0,0,0,0,0,0,0,0,0,0,0,0,0,0,0,0,0,0,0,0,0,0,0,0,0,0,0,0,0,0
Al0.25NbTaTiZr,8.6,HIP+A,M,BCC+B2,5,1,25,1745,203.1,2.3,499.6,1,1,0,0,0,,0.001,1,,1400,207,4,1400,6,20,0,,,,Al0.25 Nb1 Ta1 Ti1 Zr1,0,0,0,0,0,0,0,0,0,0,0,0,0.058823529,0,0,0,0,0,0,0,0,0.235294118,0,0,0,0,0,0,0,0,0,0,0,0,0,0,0,0,0,0.235294118,0.235294118,0,0,0,0,0,0,0,0,0,0,0,0,0,0,0,0,0,0,0,0,0,0,0,0,0,0,0,0,0,0,0,0.235294118,0,0,0,0,0,0,0,0,0,0,0,0,0,0,0,0,0,0,0,0,0,0,0,0,0,0,0,0,0,0,7.867128924,0.046891871,0.012707664,-3.930795848,2433.498235,0.221453287,3290,3.592803869,0.067491126,162.9411765,10,91.25,374.7058824,7.705882353,1514.720017,0,0,0,0,0,0,0,0,0,0,0,0,0.035198594,0,0,0,0,0,0,0,0,0.0118563,0,0,0,0,0,0,0,0,0,0,0,0,0,0,0,0,0,-0.091053136,0.035198594,0,0,0,0,0,0,0,0,0,0,0,0,0,0,0,0,0,0,0,0,0,0,0,0,0,0,0,0,0,0,0,0.035198594,0,0,0,0,0,0,0,0,0,0,0,0,0,0,0,0,0,0,0,0,0,0,0,0,0,0,0,0,0,0,0,0,0,0,0,0,0,0,0,0,0,0,0.599726212,0,0,0,0,0,0,0,0,0.124320827,0,0,0,0,0,0,0,0,0,0,0,0,0,0,0,0,0,0.061325665,-0.058924416,0,0,0,0,0,0,0,0,0,0,0,0,0,0,0,0,0,0,0,0,0,0,0,0,0,0,0,0,0,0,0,-0.276653629,0,0,0,0,0,0,0,0,0,0,0,0,0,0,0,0,0,0,0,0,0,0,0,0,0,0,0,0,0,0
Al0.25NbTaTiZr,8.6,HIP+A,M,BCC+B2,5,1,1000,366,42.6,51.72,,1,1,0,0,0,,0.001,1,,1400,207,4,1400,6,20,0,,,,Al0.25 Nb1 Ta1 Ti1 Zr1,0,0,0,0,0,0,0,0,0,0,0,0,0.058823529,0,0,0,0,0,0,0,0,0.235294118,0,0,0,0,0,0,0,0,0,0,0,0,0,0,0,0,0,0.235294118,0.235294118,0,0,0,0,0,0,0,0,0,0,0,0,0,0,0,0,0,0,0,0,0,0,0,0,0,0,0,0,0,0,0,0.235294118,0,0,0,0,0,0,0,0,0,0,0,0,0,0,0,0,0,0,0,0,0,0,0,0,0,0,0,0,0,0,7.867128924,0.046891871,0.012707664,-3.930795848,2433.498235,0.221453287,3290,3.592803869,0.067491126,162.9411765,10,91.25,374.7058824,7.705882353,1514.720017,0,0,0,0,0,0,0,0,0,0,0,0,0.035198594,0,0,0,0,0,0,0,0,0.0118563,0,0,0,0,0,0,0,0,0,0,0,0,0,0,0,0,0,-0.091053136,0.035198594,0,0,0,0,0,0,0,0,0,0,0,0,0,0,0,0,0,0,0,0,0,0,0,0,0,0,0,0,0,0,0,0.035198594,0,0,0,0,0,0,0,0,0,0,0,0,0,0,0,0,0,0,0,0,0,0,0,0,0,0,0,0,0,0,0,0,0,0,0,0,0,0,0,0,0,0,0.599726212,0,0,0,0,0,0,0,0,0.124320827,0,0,0,0,0,0,0,0,0,0,0,0,0,0,0,0,0,0.061325665,-0.058924416,0,0,0,0,0,0,0,0,0,0,0,0,0,0,0,0,0,0,0,0,0,0,0,0,0,0,0,0,0,0,0,-0.276653629,0,0,0,0,0,0,0,0,0,0,0,0,0,0,0,0,0,0,0,0,0,0,0,0,0,0,0,0,0,0
Al0.5Mo0.5NbTa0.5TiZr,7.6,HIP+A,M,BCC+B2,5,1,25,2350,309.7,1.35,652.6,1,1,0,0,0,,0.001,1,,1400,207,4,1400,6,20,0,,,,Al0.5 Mo0.5 Nb1 Ta0.5 Ti1 Zr1,0,0,0,0,0,0,0,0,0,0,0,0,0.111111111,0,0,0,0,0,0,0,0,0.222222222,0,0,0,0,0,0,0,0,0,0,0,0,0,0,0,0,0,0.222222222,0.222222222,0.111111111,0,0,0,0,0,0,0,0,0,0,0,0,0,0,0,0,0,0,0,0,0,0,0,0,0,0,0,0,0,0,0.111111111,0,0,0,0,0,0,0,0,0,0,0,0,0,0,0,0,0,0,0,0,0,0,0,0,0,0,0,0,0,0,3.163140521,0.052025105,0.014425841,-10.51851852,2306.385556,0.197530864,3290,4.524992804,0.145149276,175.5555556,10,103.125,344.4444444,6,1329.064215,0,0,0,0,0,0,0,0,0,0,0,0,0.026970715,0,0,0,0,0,0,0,0,0.003629946,0,0,0,0,0,0,0,0,0,0,0,0,0,0,0,0,0,-0.099251698,0.026970715,0.083360643,0,0,0,0,0,0,0,0,0,0,0,0,0,0,0,0,0,0,0,0,0,0,0,0,0,0,0,0,0,0,0.026970715,0,0,0,0,0,0,0,0,0,0,0,0,0,0,0,0,0,0,0,0,0,0,0,0,0,0,0,0,0,0,0,0,0,0,0,0,0,0,0,0,0,0,0.441539736,0,0,0,0,0,0,0,0,-0.036055308,0,0,0,0,0,0,0,0,0,0,0,0,0,0,0,0,0,-0.098277229,-0.216410962,0.688206739,0,0,0,0,0,0,0,0,0,0,0,0,0,0,0,0,0,0,0,0,0,0,0,0,0,0,0,0,0,0,-0.428259477,0,0,0,0,0,0,0,0,0,0,0,0,0,0,0,0,0,0,0,0,0,0,0,0,0,0,0,0,0,0
Al0.5Mo0.5NbTa0.5TiZr,7.6,HIP+A,M,BCC+B2,5,1,1000,579,76.3,50.48,,1,1,0,0,0,,0.001,1,,1400,207,4,1400,6,20,0,,,,Al0.5 Mo0.5 Nb1 Ta0.5 Ti1 Zr1,0,0,0,0,0,0,0,0,0,0,0,0,0.111111111,0,0,0,0,0,0,0,0,0.222222222,0,0,0,0,0,0,0,0,0,0,0,0,0,0,0,0,0,0.222222222,0.222222222,0.111111111,0,0,0,0,0,0,0,0,0,0,0,0,0,0,0,0,0,0,0,0,0,0,0,0,0,0,0,0,0,0,0.111111111,0,0,0,0,0,0,0,0,0,0,0,0,0,0,0,0,0,0,0,0,0,0,0,0,0,0,0,0,0,0,3.163140521,0.052025105,0.014425841,-10.51851852,2306.385556,0.197530864,3290,4.524992804,0.145149276,175.5555556,10,103.125,344.4444444,6,1329.064215,0,0,0,0,0,0,0,0,0,0,0,0,0.026970715,0,0,0,0,0,0,0,0,0.003629946,0,0,0,0,0,0,0,0,0,0,0,0,0,0,0,0,0,-0.099251698,0.026970715,0.083360643,0,0,0,0,0,0,0,0,0,0,0,0,0,0,0,0,0,0,0,0,0,0,0,0,0,0,0,0,0,0,0.026970715,0,0,0,0,0,0,0,0,0,0,0,0,0,0,0,0,0,0,0,0,0,0,0,0,0,0,0,0,0,0,0,0,0,0,0,0,0,0,0,0,0,0,0.441539736,0,0,0,0,0,0,0,0,-0.036055308,0,0,0,0,0,0,0,0,0,0,0,0,0,0,0,0,0,-0.098277229,-0.216410962,0.688206739,0,0,0,0,0,0,0,0,0,0,0,0,0,0,0,0,0,0,0,0,0,0,0,0,0,0,0,0,0,0,-0.428259477,0,0,0,0,0,0,0,0,0,0,0,0,0,0,0,0,0,0,0,0,0,0,0,0,0,0,0,0,0,0
AlMo0.5NbTa0.5TiZr,7.1,HIP+A,M,BCC+B2,5,1,25,2197,307.4,2.22,591.4,1,1,0,0,0,,0.001,1,,1400,207,4,1400,6,20,0,,,,Al1 Mo0.5 Nb1 Ta0.5 Ti1 Zr1,0,0,0,0,0,0,0,0,0,0,0,0,0.2,0,0,0,0,0,0,0,0,0.2,0,0,0,0,0,0,0,0,0,0,0,0,0,0,0,0,0,0.2,0.2,0.1,0,0,0,0,0,0,0,0,0,0,0,0,0,0,0,0,0,0,0,0,0,0,0,0,0,0,0,0,0,0,0.1,0,0,0,0,0,0,0,0,0,0,0,0,0,0,0,0,0,0,0,0,0,0,0,0,0,0,0,0,0,0,1.871994062,0.050047061,0.014533432,-16.84,2169.094,0.16,3290,5.017130868,0.137556471,159,10,103.125,319,5.7,1187.974036,0,0,0,0,0,0,0,0,0,0,0,0,0.024273644,0,0,0,0,0,0,0,0,0.000931311,0,0,0,0,0,0,0,0,0,0,0,0,0,0,0,0,0,-0.10195029,0.024273644,0.08066974,0,0,0,0,0,0,0,0,0,0,0,0,0,0,0,0,0,0,0,0,0,0,0,0,0,0,0,0,0,0,0.024273644,0,0,0,0,0,0,0,0,0,0,0,0,0,0,0,0,0,0,0,0,0,0,0,0,0,0,0,0,0,0,0,0,0,0,0,0,0,0,0,0,0,0,0.397385763,0,0,0,0,0,0,0,0,-0.08112206,0,0,0,0,0,0,0,0,0,0,0,0,0,0,0,0,0,-0.143153196,-0.26073399,0.646224039,0,0,0,0,0,0,0,0,0,0,0,0,0,0,0,0,0,0,0,0,0,0,0,0,0,0,0,0,0,0,-0.470977072,0,0,0,0,0,0,0,0,0,0,0,0,0,0,0,0,0,0,0,0,0,0,0,0,0,0,0,0,0,0
AlMo0.5NbTa0.5TiZr,7.1,HIP+A,M,BCC+B2,5,1,1000,745,104.2,48.86,,1,1,0,0,0,,0.001,1,,1400,207,4,1400,6,20,0,,,,Al1 Mo0.5 Nb1 Ta0.5 Ti1 Zr1,0,0,0,0,0,0,0,0,0,0,0,0,0.2,0,0,0,0,0,0,0,0,0.2,0,0,0,0,0,0,0,0,0,0,0,0,0,0,0,0,0,0.2,0.2,0.1,0,0,0,0,0,0,0,0,0,0,0,0,0,0,0,0,0,0,0,0,0,0,0,0,0,0,0,0,0,0,0.1,0,0,0,0,0,0,0,0,0,0,0,0,0,0,0,0,0,0,0,0,0,0,0,0,0,0,0,0,0,0,1.871994062,0.050047061,0.014533432,-16.84,2169.094,0.16,3290,5.017130868,0.137556471,159,10,103.125,319,5.7,1187.974036,0,0,0,0,0,0,0,0,0,0,0,0,0.024273644,0,0,0,0,0,0,0,0,0.000931311,0,0,0,0,0,0,0,0,0,0,0,0,0,0,0,0,0,-0.10195029,0.024273644,0.08066974,0,0,0,0,0,0,0,0,0,0,0,0,0,0,0,0,0,0,0,0,0,0,0,0,0,0,0,0,0,0,0.024273644,0,0,0,0,0,0,0,0,0,0,0,0,0,0,0,0,0,0,0,0,0,0,0,0,0,0,0,0,0,0,0,0,0,0,0,0,0,0,0,0,0,0,0.397385763,0,0,0,0,0,0,0,0,-0.08112206,0,0,0,0,0,0,0,0,0,0,0,0,0,0,0,0,0,-0.143153196,-0.26073399,0.646224039,0,0,0,0,0,0,0,0,0,0,0,0,0,0,0,0,0,0,0,0,0,0,0,0,0,0,0,0,0,0,-0.470977072,0,0,0,0,0,0,0,0,0,0,0,0,0,0,0,0,0,0,0,0,0,0,0,0,0,0,0,0,0,0
AlMo0.5NbTa0.5TiZr0.5,7.2,HIP+A,s,B2,5,1,25,1320,,0,632.2,1,1,0,0,0,,0.001,1,,1400,207,4,1400,6,20,0,,,,Al1 Mo0.5 Nb1 Ta0.5 Ti1 Zr0.5,0,0,0,0,0,0,0,0,0,0,0,0,0.222222222,0,0,0,0,0,0,0,0,0.222222222,0,0,0,0,0,0,0,0,0,0,0,0,0,0,0,0,0,0.111111111,0.222222222,0.111111111,0,0,0,0,0,0,0,0,0,0,0,0,0,0,0,0,0,0,0,0,0,0,0,0,0,0,0,0,0,0,0.111111111,0,0,0,0,0,0,0,0,0,0,0,0,0,0,0,0,0,0,0,0,0,0,0,0,0,0,0,0,0,0,1.878629306,0.041669599,0.014425841,-16.69135802,2173.66,0.098765432,3290,5.01619902,0.131433294,150,10,100,323.3333333,5.888888889,790.0115809,0,0,0,0,0,0,0,0,0,0,0,0,0.012944313,0,0,0,0,0,0,0,0,-0.010403118,0,0,0,0,0,0,0,0,0,0,0,0,0,0,0,0,0,-0.1132781,0.012944313,0.069362774,0,0,0,0,0,0,0,0,0,0,0,0,0,0,0,0,0,0,0,0,0,0,0,0,0,0,0,0,0,0,0.012944313,0,0,0,0,0,0,0,0,0,0,0,0,0,0,0,0,0,0,0,0,0,0,0,0,0,0,0,0,0,0,0,0,0,0,0,0,0,0,0,0,0,0,0.380757859,0,0,0,0,0,0,0,0,-0.097209211,0,0,0,0,0,0,0,0,0,0,0,0,0,0,0,0,0,-0.159059106,-0.276232584,0.629978286,0,0,0,0,0,0,0,0,0,0,0,0,0,0,0,0,0,0,0,0,0,0,0,0,0,0,0,0,0,0,-0.485551308,0,0,0,0,0,0,0,0,0,0,0,0,0,0,0,0,0,0,0,0,0,0,0,0,0,0,0,0,0,0
AlMo0.5NbTa0.5TiZr0.5,7.2,HIP+A,s,B2,5,1,1000,935,129.1,47.84,,1,1,0,0,0,,0.001,1,,1400,207,4,1400,6,20,0,,,,Al1 Mo0.5 Nb1 Ta0.5 Ti1 Zr0.5,0,0,0,0,0,0,0,0,0,0,0,0,0.222222222,0,0,0,0,0,0,0,0,0.222222222,0,0,0,0,0,0,0,0,0,0,0,0,0,0,0,0,0,0.111111111,0.222222222,0.111111111,0,0,0,0,0,0,0,0,0,0,0,0,0,0,0,0,0,0,0,0,0,0,0,0,0,0,0,0,0,0,0.111111111,0,0,0,0,0,0,0,0,0,0,0,0,0,0,0,0,0,0,0,0,0,0,0,0,0,0,0,0,0,0,1.878629306,0.041669599,0.014425841,-16.69135802,2173.66,0.098765432,3290,5.01619902,0.131433294,150,10,100,323.3333333,5.888888889,790.0115809,0,0,0,0,0,0,0,0,0,0,0,0,0.012944313,0,0,0,0,0,0,0,0,-0.010403118,0,0,0,0,0,0,0,0,0,0,0,0,0,0,0,0,0,-0.1132781,0.012944313,0.069362774,0,0,0,0,0,0,0,0,0,0,0,0,0,0,0,0,0,0,0,0,0,0,0,0,0,0,0,0,0,0,0.012944313,0,0,0,0,0,0,0,0,0,0,0,0,0,0,0,0,0,0,0,0,0,0,0,0,0,0,0,0,0,0,0,0,0,0,0,0,0,0,0,0,0,0,0.380757859,0,0,0,0,0,0,0,0,-0.097209211,0,0,0,0,0,0,0,0,0,0,0,0,0,0,0,0,0,-0.159059106,-0.276232584,0.629978286,0,0,0,0,0,0,0,0,0,0,0,0,0,0,0,0,0,0,0,0,0,0,0,0,0,0,0,0,0,0,-0.485551308,0,0,0,0,0,0,0,0,0,0,0,0,0,0,0,0,0,0,0,0,0,0,0,0,0,0,0,0,0,0
AlNbTa0.5TiZr0.5,6.9,HIP+A,s,B2,5,1,25,1352,195.3,0.17,509.8,1,1,0,0,0,,0.001,1,,1400,207,4,1400,6,20,0,,,,Al1 Nb1 Ta0.5 Ti1 Zr0.5,0,0,0,0,0,0,0,0,0,0,0,0,0.25,0,0,0,0,0,0,0,0,0.25,0,0,0,0,0,0,0,0,0,0,0,0,0,0,0,0,0,0.125,0.25,0,0,0,0,0,0,0,0,0,0,0,0,0,0,0,0,0,0,0,0,0,0,0,0,0,0,0,0,0,0,0,0.125,0,0,0,0,0,0,0,0,0,0,0,0,0,0,0,0,0,0,0,0,0,0,0,0,0,0,0,0,0,0,1.455282871,0.037615774,0.012966358,-18.5625,2083.3675,0.125,3290,4.745123223,0.05743444,135,10,93.33333333,285,5.875,808.2987341,0,0,0,0,0,0,0,0,0,0,0,0,0.021618803,0,0,0,0,0,0,0,0,-0.001730104,0,0,0,0,0,0,0,0,0,0,0,0,0,0,0,0,0,-0.104633809,0.021618803,0,0,0,0,0,0,0,0,0,0,0,0,0,0,0,0,0,0,0,0,0,0,0,0,0,0,0,0,0,0,0,0.021618803,0,0,0,0,0,0,0,0,0,0,0,0,0,0,0,0,0,0,0,0,0,0,0,0,0,0,0,0,0,0,0,0,0,0,0,0,0,0,0,0,0,0,0.46190006,0,0,0,0,0,0,0,0,-0.017346748,0,0,0,0,0,0,0,0,0,0,0,0,0,0,0,0,0,-0.079887017,-0.19867855,0,0,0,0,0,0,0,0,0,0,0,0,0,0,0,0,0,0,0,0,0,0,0,0,0,0,0,0,0,0,0,-0.411862506,0,0,0,0,0,0,0,0,0,0,0,0,0,0,0,0,0,0,0,0,0,0,0,0,0,0,0,0,0,0
AlNbTa0.5TiZr0.5,6.9,HIP+A,s,B2,5,1,1000,535,77.3,49.15,,1,1,0,0,0,,0.001,1,,1400,207,4,1400,6,20,0,,,,Al1 Nb1 Ta0.5 Ti1 Zr0.5,0,0,0,0,0,0,0,0,0,0,0,0,0.25,0,0,0,0,0,0,0,0,0.25,0,0,0,0,0,0,0,0,0,0,0,0,0,0,0,0,0,0.125,0.25,0,0,0,0,0,0,0,0,0,0,0,0,0,0,0,0,0,0,0,0,0,0,0,0,0,0,0,0,0,0,0,0.125,0,0,0,0,0,0,0,0,0,0,0,0,0,0,0,0,0,0,0,0,0,0,0,0,0,0,0,0,0,0,1.455282871,0.037615774,0.012966358,-18.5625,2083.3675,0.125,3290,4.745123223,0.05743444,135,10,93.33333333,285,5.875,808.2987341,0,0,0,0,0,0,0,0,0,0,0,0,0.021618803,0,0,0,0,0,0,0,0,-0.001730104,0,0,0,0,0,0,0,0,0,0,0,0,0,0,0,0,0,-0.104633809,0.021618803,0,0,0,0,0,0,0,0,0,0,0,0,0,0,0,0,0,0,0,0,0,0,0,0,0,0,0,0,0,0,0,0.021618803,0,0,0,0,0,0,0,0,0,0,0,0,0,0,0,0,0,0,0,0,0,0,0,0,0,0,0,0,0,0,0,0,0,0,0,0,0,0,0,0,0,0,0.46190006,0,0,0,0,0,0,0,0,-0.017346748,0,0,0,0,0,0,0,0,0,0,0,0,0,0,0,0,0,-0.079887017,-0.19867855,0,0,0,0,0,0,0,0,0,0,0,0,0,0,0,0,0,0,0,0,0,0,0,0,0,0,0,0,0,0,0,-0.411862506,0,0,0,0,0,0,0,0,0,0,0,0,0,0,0,0,0,0,0,0,0,0,0,0,0,0,0,0,0,0
Al0.2MoTaTiV,9.3,AC,s,BCC,6,1,25,1021,110.3,6.82,450,0,0,0,0,0,,0.001,1,,25,,0,25,0,10,0,,,,Al0.2 Mo1 Ta1 Ti1 V1,0,0,0,0,0,0,0,0,0,0,0,0,0.047619048,0,0,0,0,0,0,0,0,0.238095238,0.238095238,0,0,0,0,0,0,0,0,0,0,0,0,0,0,0,0,0,0,0.238095238,0,0,0,0,0,0,0,0,0,0,0,0,0,0,0,0,0,0,0,0,0,0,0,0,0,0,0,0,0,0,0.238095238,0,0,0,0,0,0,0,0,0,0,0,0,0,0,0,0,0,0,0,0,0,0,0,0,0,0,0,0,0,0,5.540953145,0.039194201,0.012568477,-5.66893424,2499.212857,0.056689342,3290,3.888228096,0.152621554,155.2380952,10,86.25,470.952381,8.238095238,1507.436473,0,0,0,0,0,0,0,0,0,0,0,0,-0.029308384,0,0,0,0,0,0,0,0,-0.052648635,0.060688439,0,0,0,0,0,0,0,0,0,0,0,0,0,0,0,0,0,0,0.027130257,0,0,0,0,0,0,0,0,0,0,0,0,0,0,0,0,0,0,0,0,0,0,0,0,0,0,0,0,0,0,-0.029308384,0,0,0,0,0,0,0,0,0,0,0,0,0,0,0,0,0,0,0,0,0,0,0,0,0,0,0,0,0,0,0,0,0,0,0,0,0,0,0,0,0,0,0.419340427,0,0,0,0,0,0,0,0,-0.051610669,-0.258234246,0,0,0,0,0,0,0,0,0,0,0,0,0,0,0,0,0,0,0.663587649,0,0,0,0,0,0,0,0,0,0,0,0,0,0,0,0,0,0,0,0,0,0,0,0,0,0,0,0,0,0,-0.43761082,0,0,0,0,0,0,0,0,0,0,0,0,0,0,0,0,0,0,0,0,0,0,0,0,0,0,0,0,0,0
Al0.6MoTaTiV,8.7,AC,S,BCC,6,1,25,962,110.9,3.36,483.3,0,0,0,0,0,,0.001,1,,25,,0,25,0,10,0,,,,Al0.6 Mo1 Ta1 Ti1 V1,0,0,0,0,0,0,0,0,0,0,0,0,0.130434783,0,0,0,0,0,0,0,0,0.217391304,0.217391304,0,0,0,0,0,0,0,0,0,0,0,0,0,0,0,0,0,0,0.217391304,0,0,0,0,0,0,0,0,0,0,0,0,0,0,0,0,0,0,0,0,0,0,0,0,0,0,0,0,0,0,0.217391304,0,0,0,0,0,0,0,0,0,0,0,0,0,0,0,0,0,0,0,0,0,0,0,0,0,0,0,0,0,0,3.123164797,0.038055718,0.013241589,-10.01890359,2363.061304,0.047258979,3290,4.33600565,0.147340789,142.6086957,10,86.25,437.826087,7.782608696,1325.168361,0,0,0,0,0,0,0,0,0,0,0,0,-0.026759829,0,0,0,0,0,0,0,0,-0.050101485,0.06323727,0,0,0,0,0,0,0,0,0,0,0,0,0,0,0,0,0,0,0.02967994,0,0,0,0,0,0,0,0,0,0,0,0,0,0,0,0,0,0,0,0,0,0,0,0,0,0,0,0,0,0,-0.026759829,0,0,0,0,0,0,0,0,0,0,0,0,0,0,0,0,0,0,0,0,0,0,0,0,0,0,0,0,0,0,0,0,0,0,0,0,0,0,0,0,0,0,0.382876042,0,0,0,0,0,0,0,0,-0.089446509,-0.295557466,0,0,0,0,0,0,0,0,0,0,0,0,0,0,0,0,0,0,0.629221745,0,0,0,0,0,0,0,0,0,0,0,0,0,0,0,0,0,0,0,0,0,0,0,0,0,0,0,0,0,0,-0.473943395,0,0,0,0,0,0,0,0,0,0,0,0,0,0,0,0,0,0,0,0,0,0,0,0,0,0,0,0,0,0
AlMoTaTiV,8.2,AC,s,BCC,6,1,25,735,,0,509.5,0,0,0,0,0,,0.001,1,,25,,0,25,0,10,0,,,,Al1 Mo1 Ta1 Ti1 V1,0,0,0,0,0,0,0,0,0,0,0,0,0.2,0,0,0,0,0,0,0,0,0.2,0.2,0,0,0,0,0,0,0,0,0,0,0,0,0,0,0,0,0,0,0.2,0,0,0,0,0,0,0,0,0,0,0,0,0,0,0,0,0,0,0,0,0,0,0,0,0,0,0,0,0,0,0.2,0,0,0,0,0,0,0,0,0,0,0,0,0,0,0,0,0,0,0,0,0,0,0,0,0,0,0,0,0,0,2.321718742,0.036977655,0.013380867,-12.96,2248.694,0.04,3290,4.522075767,0.142544951,132,10,86.25,410,7.4,1204.012621,0,0,0,0,0,0,0,0,0,0,0,0,-0.024619042,0,0,0,0,0,0,0,0,-0.047961878,0.065378288,0,0,0,0,0,0,0,0,0,0,0,0,0,0,0,0,0,0,0.031821674,0,0,0,0,0,0,0,0,0,0,0,0,0,0,0,0,0,0,0,0,0,0,0,0,0,0,0,0,0,0,-0.024619042,0,0,0,0,0,0,0,0,0,0,0,0,0,0,0,0,0,0,0,0,0,0,0,0,0,0,0,0,0,0,0,0,0,0,0,0,0,0,0,0,0,0,0.352245958,0,0,0,0,0,0,0,0,-0.121228614,-0.326908971,0,0,0,0,0,0,0,0,0,0,0,0,0,0,0,0,0,0,0.600354385,0,0,0,0,0,0,0,0,0,0,0,0,0,0,0,0,0,0,0,0,0,0,0,0,0,0,0,0,0,0,-0.504462758,0,0,0,0,0,0,0,0,0,0,0,0,0,0,0,0,0,0,0,0,0,0,0,0,0,0,0,0,0,0
MoTaTiV,9.6,AC,s,BCC,6,1,25,1221,127.4,11.13,433.2,0,0,0,0,0,,0.001,1,,25,,0,25,0,10,0,,,,Mo1 Ta1 Ti1 V1,0,0,0,0,0,0,0,0,0,0,0,0,0,0,0,0,0,0,0,0,0,0.25,0.25,0,0,0,0,0,0,0,0,0,0,0,0,0,0,0,0,0,0,0.25,0,0,0,0,0,0,0,0,0,0,0,0,0,0,0,0,0,0,0,0,0,0,0,0,0,0,0,0,0,0,0.25,0,0,0,0,0,0,0,0,0,0,0,0,0,0,0,0,0,0,0,0,0,0,0,0,0,0,0,0,0,0,10.80267864,0.039781903,0.011525651,-2.75,2577.5,0.0625,3290,3.401402418,0.155466769,162.5,50,125,490,8.5,1645.855048,0,0,0,0,0,0,0,0,0,0,0,0,0,0,0,0,0,0,0,0,0,-0.054113247,0.059222861,0,0,0,0,0,0,0,0,0,0,0,0,0,0,0,0,0,0,0.025664189,0,0,0,0,0,0,0,0,0,0,0,0,0,0,0,0,0,0,0,0,0,0,0,0,0,0,0,0,0,0,-0.030773803,0,0,0,0,0,0,0,0,0,0,0,0,0,0,0,0,0,0,0,0,0,0,0,0,0,0,0,0,0,0,0,0,0,0,0,0,0,0,0,0,0,0,0,0,0,0,0,0,0,0,0,-0.029855061,-0.236773394,0,0,0,0,0,0,0,0,0,0,0,0,0,0,0,0,0,0,0.683348045,0,0,0,0,0,0,0,0,0,0,0,0,0,0,0,0,0,0,0,0,0,0,0,0,0,0,0,0,0,0,-0.41671959,0,0,0,0,0,0,0,0,0,0,0,0,0,0,0,0,0,0,0,0,0,0,0,0,0,0,0,0,0,0
Al0.3HfNbTaTiZr,9.6,AC,s,BCC,7,1,25,1188,124.4,48.23,353,0,0,0,0,0,105,0.001,1,,25,,0,25,0,10,0,,,,Al0.3 Hf1 Nb1 Ta1 Ti1 Zr1,0,0,0,0,0,0,0,0,0,0,0,0,0.056603774,0,0,0,0,0,0,0,0,0.188679245,0,0,0,0,0,0,0,0,0,0,0,0,0,0,0,0,0,0.188679245,0.188679245,0,0,0,0,0,0,0,0,0,0,0,0,0,0,0,0,0,0,0,0,0,0,0,0,0,0,0,0,0,0,0.188679245,0.188679245,0,0,0,0,0,0,0,0,0,0,0,0,0,0,0,0,0,0,0,0,0,0,0,0,0,0,0,0,0,0,8.806520401,0.049603543,0.014431909,-3.987184051,2433.026604,0.14239943,3290,4.06354141,0.082294365,149.6226415,10,84,367.3584906,9.603773585,1507.754874,0,0,0,0,0,0,0,0,0,0,0,0,0.049381183,0,0,0,0,0,0,0,0,0.026044763,0,0,0,0,0,0,0,0,0,0,0,0,0,0,0,0,0,-0.076875218,0.049381183,0,0,0,0,0,0,0,0,0,0,0,0,0,0,0,0,0,0,0,0,0,0,0,0,0,0,0,0,0,0,-0.062746266,0.049381183,0,0,0,0,0,0,0,0,0,0,0,0,0,0,0,0,0,0,0,0,0,0,0,0,0,0,0,0,0,0,0,0,0,0,0,0,0,0,0,0,0,0,0.53598149,0,0,0,0,0,0,0,0,0.057272516,0,0,0,0,0,0,0,0,0,0,0,0,0,0,0,0,0,-0.005697893,-0.12560868,0,0,0,0,0,0,0,0,0,0,0,0,0,0,0,0,0,0,0,0,0,0,0,0,0,0,0,0,0,0,0.255004817,-0.341765207,0,0,0,0,0,0,0,0,0,0,0,0,0,0,0,0,0,0,0,0,0,0,0,0,0,0,0,0,0,0
Al0.5HfNbTaTiZr,9.3,AC,S,BCC,7,1,25,1302,139.4,47.98,392,0,0,0,0,0,86,0.001,1,,25,,0,25,0,10,0,,,,Al0.5 Hf1 Nb1 Ta1 Ti1 Zr1,0,0,0,0,0,0,0,0,0,0,0,0,0.090909091,0,0,0,0,0,0,0,0,0.181818182,0,0,0,0,0,0,0,0,0,0,0,0,0,0,0,0,0,0.181818182,0.181818182,0,0,0,0,0,0,0,0,0,0,0,0,0,0,0,0,0,0,0,0,0,0,0,0,0,0,0,0,0,0,0.181818182,0.181818182,0,0,0,0,0,0,0,0,0,0,0,0,0,0,0,0,0,0,0,0,0,0,0,0,0,0,0,0,0,0,4.557993866,0.049468839,0.014697169,-7.669421488,2378.497273,0.132231405,3290,4.434690441,0.082648043,144.5454545,10,84,357.2727273,9.363636364,1442.851481,0,0,0,0,0,0,0,0,0,0,0,0,0.047585504,0,0,0,0,0,0,0,0,0.024248357,0,0,0,0,0,0,0,0,0,0,0,0,0,0,0,0,0,-0.078670214,0.047585504,0,0,0,0,0,0,0,0,0,0,0,0,0,0,0,0,0,0,0,0,0,0,0,0,0,0,0,0,0,0,-0.064541902,0.047585504,0,0,0,0,0,0,0,0,0,0,0,0,0,0,0,0,0,0,0,0,0,0,0,0,0,0,0,0,0,0,0,0,0,0,0,0,0,0,0,0,0,0,0.516491254,0,0,0,0,0,0,0,0,0.037490868,0,0,0,0,0,0,0,0,0,0,0,0,0,0,0,0,0,-0.025382948,-0.145028046,0,0,0,0,0,0,0,0,0,0,0,0,0,0,0,0,0,0,0,0,0,0,0,0,0,0,0,0,0,0,0.235118624,-0.360444125,0,0,0,0,0,0,0,0,0,0,0,0,0,0,0,0,0,0,0,0,0,0,0,0,0,0,0,0,0,0
Al0.75HfNbTaTiZr,9.1,AC,S,BCC,7,1,25,1415,155.6,28.61,425,0,0,0,0,0,89,0.001,1,,25,,0,25,0,10,0,,,,Al0.75 Hf1 Nb1 Ta1 Ti1 Zr1,0,0,0,0,0,0,0,0,0,0,0,0,0.130434783,0,0,0,0,0,0,0,0,0.173913043,0,0,0,0,0,0,0,0,0,0,0,0,0,0,0,0,0,0.173913043,0.173913043,0,0,0,0,0,0,0,0,0,0,0,0,0,0,0,0,0,0,0,0,0,0,0,0,0,0,0,0,0,0,0.173913043,0.173913043,0,0,0,0,0,0,0,0,0,0,0,0,0,0,0,0,0,0,0,0,0,0,0,0,0,0,0,0,0,0,2.97725745,0.049246664,0.01485482,-11.55387524,2315.67,0.120982987,3290,4.786328956,0.082849093,138.6956522,10,84,345.6521739,9.086956522,1385.413479,0,0,0,0,0,0,0,0,0,0,0,0,0.045516569,0,0,0,0,0,0,0,0,0.022178585,0,0,0,0,0,0,0,0,0,0,0,0,0,0,0,0,0,-0.080738363,0.045516569,0,0,0,0,0,0,0,0,0,0,0,0,0,0,0,0,0,0,0,0,0,0,0,0,0,0,0,0,0,0,-0.066610786,0.045516569,0,0,0,0,0,0,0,0,0,0,0,0,0,0,0,0,0,0,0,0,0,0,0,0,0,0,0,0,0,0,0,0,0,0,0,0,0,0,0,0,0,0,0.494035112,0,0,0,0,0,0,0,0,0.014698968,0,0,0,0,0,0,0,0,0,0,0,0,0,0,0,0,0,-0.048063554,-0.167402533,0,0,0,0,0,0,0,0,0,0,0,0,0,0,0,0,0,0,0,0,0,0,0,0,0,0,0,0,0,0,0.212206271,-0.381965486,0,0,0,0,0,0,0,0,0,0,0,0,0,0,0,0,0,0,0,0,0,0,0,0,0,0,0,0,0,0
AlHfNbTaTiZr,8.9,AC,M,2 BCC,7,1,25,1489,168,20.17,435,0,0,0,0,0,92,0.001,1,,25,,0,25,0,10,0,,,,Al1 Hf1 Nb1 Ta1 Ti1 Zr1,0,0,0,0,0,0,0,0,0,0,0,0,0.166666667,0,0,0,0,0,0,0,0,0.166666667,0,0,0,0,0,0,0,0,0,0,0,0,0,0,0,0,0,0.166666667,0.166666667,0,0,0,0,0,0,0,0,0,0,0,0,0,0,0,0,0,0,0,0,0,0,0,0,0,0,0,0,0,0,0.166666667,0.166666667,0,0,0,0,0,0,0,0,0,0,0,0,0,0,0,0,0,0,0,0,0,0,0,0,0,0,0,0,0,0,2.276248123,0.048978562,0.014896688,-14.77777778,2258.078333,0.111111111,3290,5.048052555,0.082844929,133.3333333,10,84,335,8.833333333,1344.062896,0,0,0,0,0,0,0,0,0,0,0,0,0.043620045,0,0,0,0,0,0,0,0,0.020281294,0,0,0,0,0,0,0,0,0,0,0,0,0,0,0,0,0,-0.082634165,0.043620045,0,0,0,0,0,0,0,0,0,0,0,0,0,0,0,0,0,0,0,0,0,0,0,0,0,0,0,0,0,0,-0.068507264,0.043620045,0,0,0,0,0,0,0,0,0,0,0,0,0,0,0,0,0,0,0,0,0,0,0,0,0,0,0,0,0,0,0,0,0,0,0,0,0,0,0,0,0,0,0.473450316,0,0,0,0,0,0,0,0,-0.006193607,0,0,0,0,0,0,0,0,0,0,0,0,0,0,0,0,0,-0.06885411,-0.18791248,0,0,0,0,0,0,0,0,0,0,0,0,0,0,0,0,0,0,0,0,0,0,0,0,0,0,0,0,0,0,0.191203281,-0.4016934,0,0,0,0,0,0,0,0,0,0,0,0,0,0,0,0,0,0,0,0,0,0,0,0,0,0,0,0,0,0
HfNbTaTiZr,9.9,AC,s,BCC,7,1,25,1073,108.4,48.08,293,0,0,0,0,0,120,0.001,1,,25,,0,25,0,10,0,,,,Hf1 Nb1 Ta1 Ti1 Zr1,0,0,0,0,0,0,0,0,0,0,0,0,0,0,0,0,0,0,0,0,0,0.2,0,0,0,0,0,0,0,0,0,0,0,0,0,0,0,0,0,0.2,0.2,0,0,0,0,0,0,0,0,0,0,0,0,0,0,0,0,0,0,0,0,0,0,0,0,0,0,0,0,0,0,0.2,0.2,0,0,0,0,0,0,0,0,0,0,0,0,0,0,0,0,0,0,0,0,0,0,0,0,0,0,0,0,0,0,12.41173785,0.049710272,0.013380867,2.72,2523,0.16,3290,3.219960136,0.081330099,158,80,128.75,384,10,1664.585912,0,0,0,0,0,0,0,0,0,0,0,0,0,0,0,0,0,0,0,0,0,0.029008833,0,0,0,0,0,0,0,0,0,0,0,0,0,0,0,0,0,-0.073913473,0.052344054,0,0,0,0,0,0,0,0,0,0,0,0,0,0,0,0,0,0,0,0,0,0,0,0,0,0,0,0,0,0,-0.059783468,0.052344054,0,0,0,0,0,0,0,0,0,0,0,0,0,0,0,0,0,0,0,0,0,0,0,0,0,0,0,0,0,0,0,0,0,0,0,0,0,0,0,0,0,0,0,0,0,0,0,0,0,0,0,0.089912237,0,0,0,0,0,0,0,0,0,0,0,0,0,0,0,0,0,0.026782447,-0.093566726,0,0,0,0,0,0,0,0,0,0,0,0,0,0,0,0,0,0,0,0,0,0,0,0,0,0,0,0,0,0,0.287817036,-0.310944994,0,0,0,0,0,0,0,0,0,0,0,0,0,0,0,0,0,0,0,0,0,0,0,0,0,0,0,0,0,0
Al0.3NbTa0.8Ti1.4V0.2Zr1.3,7.7,HIP+A,s,BCC,8,1,25,1965,255,1.58,499.6,1,1,0,0,0,180,0.001,1,,1200,207,2,1200,24,10,0,,,,Al0.3 Nb1 Ta0.8 Ti1.4 V0.2 Zr1.3,0,0,0,0,0,0,0,0,0,0,0,0,0.06,0,0,0,0,0,0,0,0,0.28,0.04,0,0,0,0,0,0,0,0,0,0,0,0,0,0,0,0,0.26,0.2,0,0,0,0,0,0,0,0,0,0,0,0,0,0,0,0,0,0,0,0,0,0,0,0,0,0,0,0,0,0,0,0.16,0,0,0,0,0,0,0,0,0,0,0,0,0,0,0,0,0,0,0,0,0,0,0,0,0,0,0,0,0,0,6.411827982,0.052080539,0.013463108,-4.864,2316.4882,0.208,3290,3.721273344,0.071120436,171.8,10,96.06382979,336.2,6.58,1533.002485,0,0,0,0,0,0,0,0,0,0,0,0,0.035761575,0,0,0,0,0,0,0,0,0.012422643,0.125622509,0,0,0,0,0,0,0,0,0,0,0,0,0,0,0,0,-0.090473468,0.035761575,0,0,0,0,0,0,0,0,0,0,0,0,0,0,0,0,0,0,0,0,0,0,0,0,0,0,0,0,0,0,0,0.035761575,0,0,0,0,0,0,0,0,0,0,0,0,0,0,0,0,0,0,0,0,0,0,0,0,0,0,0,0,0,0,0,0,0,0,0,0,0,0,0,0,0,0,0.574807954,0,0,0,0,0,0,0,0,0.097152402,-0.116565232,0,0,0,0,0,0,0,0,0,0,0,0,0,0,0,0,0.03403838,-0.08631954,0,0,0,0,0,0,0,0,0,0,0,0,0,0,0,0,0,0,0,0,0,0,0,0,0,0,0,0,0,0,0,-0.30384132,0,0,0,0,0,0,0,0,0,0,0,0,0,0,0,0,0,0,0,0,0,0,0,0,0,0,0,0,0,0
Al0.3NbTa0.8Ti1.4V0.2Zr1.3,7.7,HIP+A,s,BCC,8,1,1000,166,21.5,48.75,,1,1,0,0,0,180,0.001,1,,1200,207,2,1200,24,10,0,,,,Al0.3 Nb1 Ta0.8 Ti1.4 V0.2 Zr1.3,0,0,0,0,0,0,0,0,0,0,0,0,0.06,0,0,0,0,0,0,0,0,0.28,0.04,0,0,0,0,0,0,0,0,0,0,0,0,0,0,0,0,0.26,0.2,0,0,0,0,0,0,0,0,0,0,0,0,0,0,0,0,0,0,0,0,0,0,0,0,0,0,0,0,0,0,0,0.16,0,0,0,0,0,0,0,0,0,0,0,0,0,0,0,0,0,0,0,0,0,0,0,0,0,0,0,0,0,0,6.411827982,0.052080539,0.013463108,-4.864,2316.4882,0.208,3290,3.721273344,0.071120436,171.8,10,96.06382979,336.2,6.58,1533.002485,0,0,0,0,0,0,0,0,0,0,0,0,0.035761575,0,0,0,0,0,0,0,0,0.012422643,0.125622509,0,0,0,0,0,0,0,0,0,0,0,0,0,0,0,0,-0.090473468,0.035761575,0,0,0,0,0,0,0,0,0,0,0,0,0,0,0,0,0,0,0,0,0,0,0,0,0,0,0,0,0,0,0,0.035761575,0,0,0,0,0,0,0,0,0,0,0,0,0,0,0,0,0,0,0,0,0,0,0,0,0,0,0,0,0,0,0,0,0,0,0,0,0,0,0,0,0,0,0.574807954,0,0,0,0,0,0,0,0,0.097152402,-0.116565232,0,0,0,0,0,0,0,0,0,0,0,0,0,0,0,0,0.03403838,-0.08631954,0,0,0,0,0,0,0,0,0,0,0,0,0,0,0,0,0,0,0,0,0,0,0,0,0,0,0,0,0,0,0,-0.30384132,0,0,0,0,0,0,0,0,0,0,0,0,0,0,0,0,0,0,0,0,0,0,0,0,0,0,0,0,0,0
Al0.3NbTa0.8Ti1.4V0.2Zr1.3,7.7,HIP+A,s,BCC,8,1,800,678,88,41.83,,1,1,0,0,0,180,0.001,1,,1200,207,2,1200,24,10,0,,,,Al0.3 Nb1 Ta0.8 Ti1.4 V0.2 Zr1.3,0,0,0,0,0,0,0,0,0,0,0,0,0.06,0,0,0,0,0,0,0,0,0.28,0.04,0,0,0,0,0,0,0,0,0,0,0,0,0,0,0,0,0.26,0.2,0,0,0,0,0,0,0,0,0,0,0,0,0,0,0,0,0,0,0,0,0,0,0,0,0,0,0,0,0,0,0,0.16,0,0,0,0,0,0,0,0,0,0,0,0,0,0,0,0,0,0,0,0,0,0,0,0,0,0,0,0,0,0,6.411827982,0.052080539,0.013463108,-4.864,2316.4882,0.208,3290,3.721273344,0.071120436,171.8,10,96.06382979,336.2,6.58,1533.002485,0,0,0,0,0,0,0,0,0,0,0,0,0.035761575,0,0,0,0,0,0,0,0,0.012422643,0.125622509,0,0,0,0,0,0,0,0,0,0,0,0,0,0,0,0,-0.090473468,0.035761575,0,0,0,0,0,0,0,0,0,0,0,0,0,0,0,0,0,0,0,0,0,0,0,0,0,0,0,0,0,0,0,0.035761575,0,0,0,0,0,0,0,0,0,0,0,0,0,0,0,0,0,0,0,0,0,0,0,0,0,0,0,0,0,0,0,0,0,0,0,0,0,0,0,0,0,0,0.574807954,0,0,0,0,0,0,0,0,0.097152402,-0.116565232,0,0,0,0,0,0,0,0,0,0,0,0,0,0,0,0,0.03403838,-0.08631954,0,0,0,0,0,0,0,0,0,0,0,0,0,0,0,0,0,0,0,0,0,0,0,0,0,0,0,0,0,0,0,-0.30384132,0,0,0,0,0,0,0,0,0,0,0,0,0,0,0,0,0,0,0,0,0,0,0,0,0,0,0,0,0,0
Al0.3NbTaTi1.4Zr1.3,8.1,HIP+A,M,BCC+B2,8,1,25,1965,242.9,0.55,488.4,1,1,0,0,0,200,0.001,1,,1200,207,2,1200,24,10,0,,,,Al0.3 Nb1 Ta1 Ti1.4 Zr1.3,0,0,0,0,0,0,0,0,0,0,0,0,0.06,0,0,0,0,0,0,0,0,0.28,0,0,0,0,0,0,0,0,0,0,0,0,0,0,0,0,0,0.26,0.2,0,0,0,0,0,0,0,0,0,0,0,0,0,0,0,0,0,0,0,0,0,0,0,0,0,0,0,0,0,0,0,0.2,0,0,0,0,0,0,0,0,0,0,0,0,0,0,0,0,0,0,0,0,0,0,0,0,0,0,0,0,0,0,6.762281238,0.047690074,0.012631039,-4.4096,2360.7682,0.208,3290,3.533143233,0.069084424,173,10,96.70212766,351.4,7.14,1575.666786,0,0,0,0,0,0,0,0,0,0,0,0,0.039361575,0,0,0,0,0,0,0,0,0.016020761,0,0,0,0,0,0,0,0,0,0,0,0,0,0,0,0,0,-0.086892836,0.039361575,0,0,0,0,0,0,0,0,0,0,0,0,0,0,0,0,0,0,0,0,0,0,0,0,0,0,0,0,0,0,0,0.039361575,0,0,0,0,0,0,0,0,0,0,0,0,0,0,0,0,0,0,0,0,0,0,0,0,0,0,0,0,0,0,0,0,0,0,0,0,0,0,0,0,0,0,0.58152732,0,0,0,0,0,0,0,0,0.104625213,0,0,0,0,0,0,0,0,0,0,0,0,0,0,0,0,0,0.041563463,-0.078727161,0,0,0,0,0,0,0,0,0,0,0,0,0,0,0,0,0,0,0,0,0,0,0,0,0,0,0,0,0,0,0,-0.296238834,0,0,0,0,0,0,0,0,0,0,0,0,0,0,0,0,0,0,0,0,0,0,0,0,0,0,0,0,0,0
Al0.3NbTaTi1.4Zr1.3,8.1,HIP+A,M,BCC+B2,8,1,1000,236,29.2,48.89,,1,1,0,0,0,200,0.001,1,,1200,207,2,1200,24,10,0,,,,Al0.3 Nb1 Ta1 Ti1.4 Zr1.3,0,0,0,0,0,0,0,0,0,0,0,0,0.06,0,0,0,0,0,0,0,0,0.28,0,0,0,0,0,0,0,0,0,0,0,0,0,0,0,0,0,0.26,0.2,0,0,0,0,0,0,0,0,0,0,0,0,0,0,0,0,0,0,0,0,0,0,0,0,0,0,0,0,0,0,0,0.2,0,0,0,0,0,0,0,0,0,0,0,0,0,0,0,0,0,0,0,0,0,0,0,0,0,0,0,0,0,0,6.762281238,0.047690074,0.012631039,-4.4096,2360.7682,0.208,3290,3.533143233,0.069084424,173,10,96.70212766,351.4,7.14,1575.666786,0,0,0,0,0,0,0,0,0,0,0,0,0.039361575,0,0,0,0,0,0,0,0,0.016020761,0,0,0,0,0,0,0,0,0,0,0,0,0,0,0,0,0,-0.086892836,0.039361575,0,0,0,0,0,0,0,0,0,0,0,0,0,0,0,0,0,0,0,0,0,0,0,0,0,0,0,0,0,0,0,0.039361575,0,0,0,0,0,0,0,0,0,0,0,0,0,0,0,0,0,0,0,0,0,0,0,0,0,0,0,0,0,0,0,0,0,0,0,0,0,0,0,0,0,0,0.58152732,0,0,0,0,0,0,0,0,0.104625213,0,0,0,0,0,0,0,0,0,0,0,0,0,0,0,0,0,0.041563463,-0.078727161,0,0,0,0,0,0,0,0,0,0,0,0,0,0,0,0,0,0,0,0,0,0,0,0,0,0,0,0,0,0,0,-0.296238834,0,0,0,0,0,0,0,0,0,0,0,0,0,0,0,0,0,0,0,0,0,0,0,0,0,0,0,0,0,0
Al0.3NbTaTi1.4Zr1.3,8.1,HIP+A,M,BCC+B2,8,1,800,362,44.7,46.91,,1,1,0,0,0,200,0.001,1,,1200,207,2,1200,24,10,0,,,,Al0.3 Nb1 Ta1 Ti1.4 Zr1.3,0,0,0,0,0,0,0,0,0,0,0,0,0.06,0,0,0,0,0,0,0,0,0.28,0,0,0,0,0,0,0,0,0,0,0,0,0,0,0,0,0,0.26,0.2,0,0,0,0,0,0,0,0,0,0,0,0,0,0,0,0,0,0,0,0,0,0,0,0,0,0,0,0,0,0,0,0.2,0,0,0,0,0,0,0,0,0,0,0,0,0,0,0,0,0,0,0,0,0,0,0,0,0,0,0,0,0,0,6.762281238,0.047690074,0.012631039,-4.4096,2360.7682,0.208,3290,3.533143233,0.069084424,173,10,96.70212766,351.4,7.14,1575.666786,0,0,0,0,0,0,0,0,0,0,0,0,0.039361575,0,0,0,0,0,0,0,0,0.016020761,0,0,0,0,0,0,0,0,0,0,0,0,0,0,0,0,0,-0.086892836,0.039361575,0,0,0,0,0,0,0,0,0,0,0,0,0,0,0,0,0,0,0,0,0,0,0,0,0,0,0,0,0,0,0,0.039361575,0,0,0,0,0,0,0,0,0,0,0,0,0,0,0,0,0,0,0,0,0,0,0,0,0,0,0,0,0,0,0,0,0,0,0,0,0,0,0,0,0,0,0.58152732,0,0,0,0,0,0,0,0,0.104625213,0,0,0,0,0,0,0,0,0,0,0,0,0,0,0,0,0,0.041563463,-0.078727161,0,0,0,0,0,0,0,0,0,0,0,0,0,0,0,0,0,0,0,0,0,0,0,0,0,0,0,0,0,0,0,-0.296238834,0,0,0,0,0,0,0,0,0,0,0,0,0,0,0,0,0,0,0,0,0,0,0,0,0,0,0,0,0,0
Al0.4Hf0.6NbTaTiZr,9.1,HIP+A,s,BCC,8,1,25,1841,202.5,6.86,499.6,1,1,0,0,0,140,0.001,1,,1200,207,2,1200,24,10,0,,,,Al0.4 Hf0.6 Nb1 Ta1 Ti1 Zr1,0,0,0,0,0,0,0,0,0,0,0,0,0.08,0,0,0,0,0,0,0,0,0.2,0,0,0,0,0,0,0,0,0,0,0,0,0,0,0,0,0,0.2,0.2,0,0,0,0,0,0,0,0,0,0,0,0,0,0,0,0,0,0,0,0,0,0,0,0,0,0,0,0,0,0,0.12,0.2,0,0,0,0,0,0,0,0,0,0,0,0,0,0,0,0,0,0,0,0,0,0,0,0,0,0,0,0,0,0,5.491539242,0.048907004,0.014499951,-6.3296,2397.1976,0.16,3290,4.26239562,0.078332775,150.8,10,86.52173913,363.2,8.8,1420.935298,0,0,0,0,0,0,0,0,0,0,0,0,0.043373955,0,0,0,0,0,0,0,0,0.020035057,0,0,0,0,0,0,0,0,0,0,0,0,0,0,0,0,0,-0.082880408,0.043373955,0,0,0,0,0,0,0,0,0,0,0,0,0,0,0,0,0,0,0,0,0,0,0,0,0,0,0,0,0,0,-0.068753567,0.043373955,0,0,0,0,0,0,0,0,0,0,0,0,0,0,0,0,0,0,0,0,0,0,0,0,0,0,0,0,0,0,0,0,0,0,0,0,0,0,0,0,0,0,0.54479114,0,0,0,0,0,0,0,0,0.067013054,0,0,0,0,0,0,0,0,0,0,0,0,0,0,0,0,0,0.004097981,-0.115752812,0,0,0,0,0,0,0,0,0,0,0,0,0,0,0,0,0,0,0,0,0,0,0,0,0,0,0,0,0,0,0.264467797,-0.331955356,0,0,0,0,0,0,0,0,0,0,0,0,0,0,0,0,0,0,0,0,0,0,0,0,0,0,0,0,0,0
