Repository: tohid-1222/High_Entropy_Alloy

File: ML_works/classification/classification_models/data/hea_data_phases.csv (part 3 of 9)
Gd,Tb,Dy,Ho,Er,Tm,Yb,Lu,Hf,Ta,W,Re,Os,Ir,Pt,Au,Hg,Tl,Pb,Bi,Po,At,Rn,Fr,Ra,Ac,Th,Pa,U,Np,Pu,Am,Cm,Bk,Cf,Es,Fm,Md,No,Lr,Yang omega,Yang delta,Yang Ent,Yang Hmix,Yang Tm,Yang Hmax,Yang Tmax,Yang Phi,Yang delXi,Yang HPSigma,Yang HPSigma_min,Yang HPSigma_min05,Yang HPK,Yang VEC,Yang sigma_SS_Liaw,dr H,dr He,dr Li,dr Be,dr B,dr C,dr N,dr O,dr F,dr Ne,dr Na,dr Mg,dr Al,dr Si,dr P,dr S,dr Cl,dr Ar,dr K,dr Ca,dr Sc,dr Ti,dr V,dr Cr,dr Mn,dr Fe,dr Co,dr Ni,dr Cu,dr Zn,dr Ga,dr Ge,dr As,dr Se,dr Br,dr Kr,dr Rb,dr Sr,dr Y,dr Zr,dr Nb,dr Mo,dr Tc,dr Ru,dr Rh,dr Pd,dr Ag,dr Cd,dr In,dr Sn,dr Sb,dr Te,dr I,dr Xe,dr Cs,dr Ba,dr La,dr Ce,dr Pr,dr Nd,dr Pm,dr Sm,dr Eu,dr Gd,dr Tb,dr Dy,dr Ho,dr Er,dr Tm,dr Yb,dr Lu,dr Hf,dr Ta,dr W,dr Re,dr Os,dr Ir,dr Pt,dr Au,dr Hg,dr Tl,dr Pb,dr Bi,dr Po,dr At,dr Rn,dr Fr,dr Ra,dr Ac,dr Th,dr Pa,dr U,dr Np,dr Pu,dr Am,dr Cm,dr Bk,dr Cf,dr Es,dr Fm,dr Md,dr No,dr Lr,dG H,dG He,dG Li,dG Be,dG B,dG C,dG N,dG O,dG F,dG Ne,dG Na,dG Mg,dG Al,dG Si,dG P,dG S,dG Cl,dG Ar,dG K,dG Ca,dG Sc,dG Ti,dG V,dG Cr,dG Mn,dG Fe,dG Co,dG Ni,dG Cu,dG Zn,dG Ga,dG Ge,dG As,dG Se,dG Br,dG Kr,dG Rb,dG Sr,dG Y,dG Zr,dG Nb,dG Mo,dG Tc,dG Ru,dG Rh,dG Pd,dG Ag,dG Cd,dG In,dG Sn,dG Sb,dG Te,dG I,dG Xe,dG Cs,dG Ba,dG La,dG Ce,dG Pr,dG Nd,dG Pm,dG Sm,dG Eu,dG Gd,dG Tb,dG Dy,dG Ho,dG Er,dG Tm,dG Yb,dG Lu,dG Hf,dG Ta,dG W,dG Re,dG Os,dG Ir,dG Pt,dG Au,dG Hg,dG Tl,dG Pb,dG Bi,dG Po,dG At,dG Rn,dG Fr,dG Ra,dG Ac,dG Th,dG Pa,dG U,dG Np,dG Pu,dG Am,dG Cm,dG Bk,dG Cf,dG Es,dG Fm,dG Md,dG No,dG Lr
AlNbTiV,5.5,A,s,BCC,11,1,600,780,141.9,14.53,,0,1,0,0,0,300,0.0001,1,,25,,0,1200,24,100,0,,,,Al1 Nb1 Ti1 V1,0,0,0,0,0,0,0,0,0,0,0,0,0.25,0,0,0,0,0,0,0,0,0.25,0.25,0,0,0,0,0,0,0,0,0,0,0,0,0,0,0,0,0,0.25,0,0,0,0,0,0,0,0,0,0,0,0,0,0,0,0,0,0,0,0,0,0,0,0,0,0,0,0,0,0,0,0,0,0,0,0,0,0,0,0,0,0,0,0,0,0,0,0,0,0,0,0,0,0,0,0,0,0,0,0,0,0,1.384402722,0.03786198,0.011525651,-16.25,1951.8675,0.125,2750,4.813901909,0.021028852,107.5,10,75,250,4.25,1284.705743,0,0,0,0,0,0,0,0,0,0,0,0,-0.0166609,0,0,0,0,0,0,0,0,-0.040005539,0.073327338,0,0,0,0,0,0,0,0,0,0,0,0,0,0,0,0,0,-0.0166609,0,0,0,0,0,0,0,0,0,0,0,0,0,0,0,0,0,0,0,0,0,0,0,0,0,0,0,0,0,0,0,0,0,0,0,0,0,0,0,0,0,0,0,0,0,0,0,0,0,0,0,0,0,0,0,0,0,0,0,0,0,0,0,0,0,0,0,0,0,0,0,0,0,0,0.458453838,0,0,0,0,0,0,0,0,-0.021790295,-0.233232916,0,0,0,0,0,0,0,0,0,0,0,0,0,0,0,0,0,-0.203430627,0,0,0,0,0,0,0,0,0,0,0,0,0,0,0,0,0,0,0,0,0,0,0,0,0,0,0,0,0,0,0,0,0,0,0,0,0,0,0,0,0,0,0,0,0,0,0,0,0,0,0,0,0,0,0,0,0,0,0,0,0,0
AlCrMoNbTi,6.6,A,M,BCC+unknown,12,1,25,1010,,0,,0,1,0,0,0,250,0.001,1,,25,,0,1300,20,4.2,0,,,,Al1 Cr1 Mo1 Nb1 Ti1,0,0,0,0,0,0,0,0,0,0,0,0,0.2,0,0,0,0,0,0,0,0,0.2,0,0.2,0,0,0,0,0,0,0,0,0,0,0,0,0,0,0,0,0.2,0.2,0,0,0,0,0,0,0,0,0,0,0,0,0,0,0,0,0,0,0,0,0,0,0,0,0,0,0,0,0,0,0,0,0,0,0,0,0,0,0,0,0,0,0,0,0,0,0,0,0,0,0,0,0,0,0,0,0,0,0,0,0,2.105611232,0.043507526,0.013380867,-13.6,2140.094,0.08,2896,5.013467152,0.131994639,194,10,125,410,4.8,1889.025669,0,0,0,0,0,0,0,0,0,0,0,0,-0.029346315,0,0,0,0,0,0,0,0,-0.052684204,0,0.084290203,0,0,0,0,0,0,0,0,0,0,0,0,0,0,0,0,-0.029346315,0.027086631,0,0,0,0,0,0,0,0,0,0,0,0,0,0,0,0,0,0,0,0,0,0,0,0,0,0,0,0,0,0,0,0,0,0,0,0,0,0,0,0,0,0,0,0,0,0,0,0,0,0,0,0,0,0,0,0,0,0,0,0,0,0,0,0,0,0,0,0,0,0,0,0,0,0.449536773,0,0,0,0,0,0,0,0,-0.004263409,0,-0.95561737,0,0,0,0,0,0,0,0,0,0,0,0,0,0,0,0,-0.175324052,0.685668058,0,0,0,0,0,0,0,0,0,0,0,0,0,0,0,0,0,0,0,0,0,0,0,0,0,0,0,0,0,0,0,0,0,0,0,0,0,0,0,0,0,0,0,0,0,0,0,0,0,0,0,0,0,0,0,0,0,0,0,0,0
AlCrMoNbTi,6.6,A,M,BCC+unknown,12,1,1200,105,16,,,0,1,0,0,0,250,0.001,1,,25,,0,1300,20,4.2,0,,,,Al1 Cr1 Mo1 Nb1 Ti1,0,0,0,0,0,0,0,0,0,0,0,0,0.2,0,0,0,0,0,0,0,0,0.2,0,0.2,0,0,0,0,0,0,0,0,0,0,0,0,0,0,0,0,0.2,0.2,0,0,0,0,0,0,0,0,0,0,0,0,0,0,0,0,0,0,0,0,0,0,0,0,0,0,0,0,0,0,0,0,0,0,0,0,0,0,0,0,0,0,0,0,0,0,0,0,0,0,0,0,0,0,0,0,0,0,0,0,0,2.105611232,0.043507526,0.013380867,-13.6,2140.094,0.08,2896,5.013467152,0.131994639,194,10,125,410,4.8,1889.025669,0,0,0,0,0,0,0,0,0,0,0,0,-0.029346315,0,0,0,0,0,0,0,0,-0.052684204,0,0.084290203,0,0,0,0,0,0,0,0,0,0,0,0,0,0,0,0,-0.029346315,0.027086631,0,0,0,0,0,0,0,0,0,0,0,0,0,0,0,0,0,0,0,0,0,0,0,0,0,0,0,0,0,0,0,0,0,0,0,0,0,0,0,0,0,0,0,0,0,0,0,0,0,0,0,0,0,0,0,0,0,0,0,0,0,0,0,0,0,0,0,0,0,0,0,0,0,0.449536773,0,0,0,0,0,0,0,0,-0.004263409,0,-0.95561737,0,0,0,0,0,0,0,0,0,0,0,0,0,0,0,0,-0.175324052,0.685668058,0,0,0,0,0,0,0,0,0,0,0,0,0,0,0,0,0,0,0,0,0,0,0,0,0,0,0,0,0,0,0,0,0,0,0,0,0,0,0,0,0,0,0,0,0,0,0,0,0,0,0,0,0,0,0,0,0,0,0,0,0
AlCrMoNbTi,6.6,A,M,BCC+unknown,12,1,1000,594,90.5,,,0,1,0,0,0,250,0.001,1,,25,,0,1300,20,4.2,0,,,,Al1 Cr1 Mo1 Nb1 Ti1,0,0,0,0,0,0,0,0,0,0,0,0,0.2,0,0,0,0,0,0,0,0,0.2,0,0.2,0,0,0,0,0,0,0,0,0,0,0,0,0,0,0,0,0.2,0.2,0,0,0,0,0,0,0,0,0,0,0,0,0,0,0,0,0,0,0,0,0,0,0,0,0,0,0,0,0,0,0,0,0,0,0,0,0,0,0,0,0,0,0,0,0,0,0,0,0,0,0,0,0,0,0,0,0,0,0,0,0,2.105611232,0.043507526,0.013380867,-13.6,2140.094,0.08,2896,5.013467152,0.131994639,194,10,125,410,4.8,1889.025669,0,0,0,0,0,0,0,0,0,0,0,0,-0.029346315,0,0,0,0,0,0,0,0,-0.052684204,0,0.084290203,0,0,0,0,0,0,0,0,0,0,0,0,0,0,0,0,-0.029346315,0.027086631,0,0,0,0,0,0,0,0,0,0,0,0,0,0,0,0,0,0,0,0,0,0,0,0,0,0,0,0,0,0,0,0,0,0,0,0,0,0,0,0,0,0,0,0,0,0,0,0,0,0,0,0,0,0,0,0,0,0,0,0,0,0,0,0,0,0,0,0,0,0,0,0,0,0.449536773,0,0,0,0,0,0,0,0,-0.004263409,0,-0.95561737,0,0,0,0,0,0,0,0,0,0,0,0,0,0,0,0,-0.175324052,0.685668058,0,0,0,0,0,0,0,0,0,0,0,0,0,0,0,0,0,0,0,0,0,0,0,0,0,0,0,0,0,0,0,0,0,0,0,0,0,0,0,0,0,0,0,0,0,0,0,0,0,0,0,0,0,0,0,0,0,0,0,0,0
AlCrMoNbTi,6.6,A,M,BCC+unknown,12,1,800,860,131,,,0,1,0,0,0,250,0.001,1,,25,,0,1300,20,4.2,0,,,,Al1 Cr1 Mo1 Nb1 Ti1,0,0,0,0,0,0,0,0,0,0,0,0,0.2,0,0,0,0,0,0,0,0,0.2,0,0.2,0,0,0,0,0,0,0,0,0,0,0,0,0,0,0,0,0.2,0.2,0,0,0,0,0,0,0,0,0,0,0,0,0,0,0,0,0,0,0,0,0,0,0,0,0,0,0,0,0,0,0,0,0,0,0,0,0,0,0,0,0,0,0,0,0,0,0,0,0,0,0,0,0,0,0,0,0,0,0,0,0,2.105611232,0.043507526,0.013380867,-13.6,2140.094,0.08,2896,5.013467152,0.131994639,194,10,125,410,4.8,1889.025669,0,0,0,0,0,0,0,0,0,0,0,0,-0.029346315,0,0,0,0,0,0,0,0,-0.052684204,0,0.084290203,0,0,0,0,0,0,0,0,0,0,0,0,0,0,0,0,-0.029346315,0.027086631,0,0,0,0,0,0,0,0,0,0,0,0,0,0,0,0,0,0,0,0,0,0,0,0,0,0,0,0,0,0,0,0,0,0,0,0,0,0,0,0,0,0,0,0,0,0,0,0,0,0,0,0,0,0,0,0,0,0,0,0,0,0,0,0,0,0,0,0,0,0,0,0,0,0.449536773,0,0,0,0,0,0,0,0,-0.004263409,0,-0.95561737,0,0,0,0,0,0,0,0,0,0,0,0,0,0,0,0,-0.175324052,0.685668058,0,0,0,0,0,0,0,0,0,0,0,0,0,0,0,0,0,0,0,0,0,0,0,0,0,0,0,0,0,0,0,0,0,0,0,0,0,0,0,0,0,0,0,0,0,0,0,0,0,0,0,0,0,0,0,0,0,0,0,0,0
AlCrMoNbTi,6.6,A,M,BCC+unknown,12,1,600,1060,161.4,,,0,1,0,0,0,250,0.001,1,,25,,0,1300,20,4.2,0,,,,Al1 Cr1 Mo1 Nb1 Ti1,0,0,0,0,0,0,0,0,0,0,0,0,0.2,0,0,0,0,0,0,0,0,0.2,0,0.2,0,0,0,0,0,0,0,0,0,0,0,0,0,0,0,0,0.2,0.2,0,0,0,0,0,0,0,0,0,0,0,0,0,0,0,0,0,0,0,0,0,0,0,0,0,0,0,0,0,0,0,0,0,0,0,0,0,0,0,0,0,0,0,0,0,0,0,0,0,0,0,0,0,0,0,0,0,0,0,0,0,2.105611232,0.043507526,0.013380867,-13.6,2140.094,0.08,2896,5.013467152,0.131994639,194,10,125,410,4.8,1889.025669,0,0,0,0,0,0,0,0,0,0,0,0,-0.029346315,0,0,0,0,0,0,0,0,-0.052684204,0,0.084290203,0,0,0,0,0,0,0,0,0,0,0,0,0,0,0,0,-0.029346315,0.027086631,0,0,0,0,0,0,0,0,0,0,0,0,0,0,0,0,0,0,0,0,0,0,0,0,0,0,0,0,0,0,0,0,0,0,0,0,0,0,0,0,0,0,0,0,0,0,0,0,0,0,0,0,0,0,0,0,0,0,0,0,0,0,0,0,0,0,0,0,0,0,0,0,0,0.449536773,0,0,0,0,0,0,0,0,-0.004263409,0,-0.95561737,0,0,0,0,0,0,0,0,0,0,0,0,0,0,0,0,-0.175324052,0.685668058,0,0,0,0,0,0,0,0,0,0,0,0,0,0,0,0,0,0,0,0,0,0,0,0,0,0,0,0,0,0,0,0,0,0,0,0,0,0,0,0,0,0,0,0,0,0,0,0,0,0,0,0,0,0,0,0,0,0,0,0,0
AlCrMoNbTi,6.6,A,M,BCC+unknown,12,1,400,1080,164.5,0.02,,0,1,0,0,0,250,0.001,1,,25,,0,1300,20,4.2,0,,,,Al1 Cr1 Mo1 Nb1 Ti1,0,0,0,0,0,0,0,0,0,0,0,0,0.2,0,0,0,0,0,0,0,0,0.2,0,0.2,0,0,0,0,0,0,0,0,0,0,0,0,0,0,0,0,0.2,0.2,0,0,0,0,0,0,0,0,0,0,0,0,0,0,0,0,0,0,0,0,0,0,0,0,0,0,0,0,0,0,0,0,0,0,0,0,0,0,0,0,0,0,0,0,0,0,0,0,0,0,0,0,0,0,0,0,0,0,0,0,0,2.105611232,0.043507526,0.013380867,-13.6,2140.094,0.08,2896,5.013467152,0.131994639,194,10,125,410,4.8,1889.025669,0,0,0,0,0,0,0,0,0,0,0,0,-0.029346315,0,0,0,0,0,0,0,0,-0.052684204,0,0.084290203,0,0,0,0,0,0,0,0,0,0,0,0,0,0,0,0,-0.029346315,0.027086631,0,0,0,0,0,0,0,0,0,0,0,0,0,0,0,0,0,0,0,0,0,0,0,0,0,0,0,0,0,0,0,0,0,0,0,0,0,0,0,0,0,0,0,0,0,0,0,0,0,0,0,0,0,0,0,0,0,0,0,0,0,0,0,0,0,0,0,0,0,0,0,0,0,0.449536773,0,0,0,0,0,0,0,0,-0.004263409,0,-0.95561737,0,0,0,0,0,0,0,0,0,0,0,0,0,0,0,0,-0.175324052,0.685668058,0,0,0,0,0,0,0,0,0,0,0,0,0,0,0,0,0,0,0,0,0,0,0,0,0,0,0,0,0,0,0,0,0,0,0,0,0,0,0,0,0,0,0,0,0,0,0,0,0,0,0,0,0,0,0,0,0,0,0,0,0
AlCrMoNbTi,6.6,A,S,BCC,13,1,1200,150,22.8,,,0,1,0,0,0,,0.001,1,,25,,0,1300,20,4.2,0,,,,Al1 Cr1 Mo1 Nb1 Ti1,0,0,0,0,0,0,0,0,0,0,0,0,0.2,0,0,0,0,0,0,0,0,0.2,0,0.2,0,0,0,0,0,0,0,0,0,0,0,0,0,0,0,0,0.2,0.2,0,0,0,0,0,0,0,0,0,0,0,0,0,0,0,0,0,0,0,0,0,0,0,0,0,0,0,0,0,0,0,0,0,0,0,0,0,0,0,0,0,0,0,0,0,0,0,0,0,0,0,0,0,0,0,0,0,0,0,0,0,2.105611232,0.043507526,0.013380867,-13.6,2140.094,0.08,2896,5.013467152,0.131994639,194,10,125,410,4.8,1889.025669,0,0,0,0,0,0,0,0,0,0,0,0,-0.029346315,0,0,0,0,0,0,0,0,-0.052684204,0,0.084290203,0,0,0,0,0,0,0,0,0,0,0,0,0,0,0,0,-0.029346315,0.027086631,0,0,0,0,0,0,0,0,0,0,0,0,0,0,0,0,0,0,0,0,0,0,0,0,0,0,0,0,0,0,0,0,0,0,0,0,0,0,0,0,0,0,0,0,0,0,0,0,0,0,0,0,0,0,0,0,0,0,0,0,0,0,0,0,0,0,0,0,0,0,0,0,0,0.449536773,0,0,0,0,0,0,0,0,-0.004263409,0,-0.95561737,0,0,0,0,0,0,0,0,0,0,0,0,0,0,0,0,-0.175324052,0.685668058,0,0,0,0,0,0,0,0,0,0,0,0,0,0,0,0,0,0,0,0,0,0,0,0,0,0,0,0,0,0,0,0,0,0,0,0,0,0,0,0,0,0,0,0,0,0,0,0,0,0,0,0,0,0,0,0,0,0,0,0,0
AlCrMoNbTi,6.6,A,s,BCC,13,1,1000,550,83.8,,,0,1,0,0,0,,0.001,1,,25,,0,1300,20,4.2,0,,,,Al1 Cr1 Mo1 Nb1 Ti1,0,0,0,0,0,0,0,0,0,0,0,0,0.2,0,0,0,0,0,0,0,0,0.2,0,0.2,0,0,0,0,0,0,0,0,0,0,0,0,0,0,0,0,0.2,0.2,0,0,0,0,0,0,0,0,0,0,0,0,0,0,0,0,0,0,0,0,0,0,0,0,0,0,0,0,0,0,0,0,0,0,0,0,0,0,0,0,0,0,0,0,0,0,0,0,0,0,0,0,0,0,0,0,0,0,0,0,0,2.105611232,0.043507526,0.013380867,-13.6,2140.094,0.08,2896,5.013467152,0.131994639,194,10,125,410,4.8,1889.025669,0,0,0,0,0,0,0,0,0,0,0,0,-0.029346315,0,0,0,0,0,0,0,0,-0.052684204,0,0.084290203,0,0,0,0,0,0,0,0,0,0,0,0,0,0,0,0,-0.029346315,0.027086631,0,0,0,0,0,0,0,0,0,0,0,0,0,0,0,0,0,0,0,0,0,0,0,0,0,0,0,0,0,0,0,0,0,0,0,0,0,0,0,0,0,0,0,0,0,0,0,0,0,0,0,0,0,0,0,0,0,0,0,0,0,0,0,0,0,0,0,0,0,0,0,0,0,0.449536773,0,0,0,0,0,0,0,0,-0.004263409,0,-0.95561737,0,0,0,0,0,0,0,0,0,0,0,0,0,0,0,0,-0.175324052,0.685668058,0,0,0,0,0,0,0,0,0,0,0,0,0,0,0,0,0,0,0,0,0,0,0,0,0,0,0,0,0,0,0,0,0,0,0,0,0,0,0,0,0,0,0,0,0,0,0,0,0,0,0,0,0,0,0,0,0,0,0,0,0
AlCrMoNbTi,6.6,A,s,BCC,13,1,800,875,133.2,,,0,1,0,0,0,,0.001,1,,25,,0,1300,20,4.2,0,,,,Al1 Cr1 Mo1 Nb1 Ti1,0,0,0,0,0,0,0,0,0,0,0,0,0.2,0,0,0,0,0,0,0,0,0.2,0,0.2,0,0,0,0,0,0,0,0,0,0,0,0,0,0,0,0,0.2,0.2,0,0,0,0,0,0,0,0,0,0,0,0,0,0,0,0,0,0,0,0,0,0,0,0,0,0,0,0,0,0,0,0,0,0,0,0,0,0,0,0,0,0,0,0,0,0,0,0,0,0,0,0,0,0,0,0,0,0,0,0,0,2.105611232,0.043507526,0.013380867,-13.6,2140.094,0.08,2896,5.013467152,0.131994639,194,10,125,410,4.8,1889.025669,0,0,0,0,0,0,0,0,0,0,0,0,-0.029346315,0,0,0,0,0,0,0,0,-0.052684204,0,0.084290203,0,0,0,0,0,0,0,0,0,0,0,0,0,0,0,0,-0.029346315,0.027086631,0,0,0,0,0,0,0,0,0,0,0,0,0,0,0,0,0,0,0,0,0,0,0,0,0,0,0,0,0,0,0,0,0,0,0,0,0,0,0,0,0,0,0,0,0,0,0,0,0,0,0,0,0,0,0,0,0,0,0,0,0,0,0,0,0,0,0,0,0,0,0,0,0,0.449536773,0,0,0,0,0,0,0,0,-0.004263409,0,-0.95561737,0,0,0,0,0,0,0,0,0,0,0,0,0,0,0,0,-0.175324052,0.685668058,0,0,0,0,0,0,0,0,0,0,0,0,0,0,0,0,0,0,0,0,0,0,0,0,0,0,0,0,0,0,0,0,0,0,0,0,0,0,0,0,0,0,0,0,0,0,0,0,0,0,0,0,0,0,0,0,0,0,0,0,0
AlCrMoNbTi,6.6,A,s,BCC,13,1,600,930,141.6,,632.2,0,1,0,0,0,,0.001,1,,25,,0,1300,20,4.2,0,,,,Al1 Cr1 Mo1 Nb1 Ti1,0,0,0,0,0,0,0,0,0,0,0,0,0.2,0,0,0,0,0,0,0,0,0.2,0,0.2,0,0,0,0,0,0,0,0,0,0,0,0,0,0,0,0,0.2,0.2,0,0,0,0,0,0,0,0,0,0,0,0,0,0,0,0,0,0,0,0,0,0,0,0,0,0,0,0,0,0,0,0,0,0,0,0,0,0,0,0,0,0,0,0,0,0,0,0,0,0,0,0,0,0,0,0,0,0,0,0,0,2.105611232,0.043507526,0.013380867,-13.6,2140.094,0.08,2896,5.013467152,0.131994639,194,10,125,410,4.8,1889.025669,0,0,0,0,0,0,0,0,0,0,0,0,-0.029346315,0,0,0,0,0,0,0,0,-0.052684204,0,0.084290203,0,0,0,0,0,0,0,0,0,0,0,0,0,0,0,0,-0.029346315,0.027086631,0,0,0,0,0,0,0,0,0,0,0,0,0,0,0,0,0,0,0,0,0,0,0,0,0,0,0,0,0,0,0,0,0,0,0,0,0,0,0,0,0,0,0,0,0,0,0,0,0,0,0,0,0,0,0,0,0,0,0,0,0,0,0,0,0,0,0,0,0,0,0,0,0,0.449536773,0,0,0,0,0,0,0,0,-0.004263409,0,-0.95561737,0,0,0,0,0,0,0,0,0,0,0,0,0,0,0,0,-0.175324052,0.685668058,0,0,0,0,0,0,0,0,0,0,0,0,0,0,0,0,0,0,0,0,0,0,0,0,0,0,0,0,0,0,0,0,0,0,0,0,0,0,0,0,0,0,0,0,0,0,0,0,0,0,0,0,0,0,0,0,0,0,0,0,0
AlCrMoTi,6,A,s,BCC,13,1,1200,100,16.7,,,0,1,0,0,0,,0.001,1,,25,,0,1200,20,4.2,0,,,,Al1 Cr1 Mo1 Ti1,0,0,0,0,0,0,0,0,0,0,0,0,0.25,0,0,0,0,0,0,0,0,0.25,0,0.25,0,0,0,0,0,0,0,0,0,0,0,0,0,0,0,0,0,0.25,0,0,0,0,0,0,0,0,0,0,0,0,0,0,0,0,0,0,0,0,0,0,0,0,0,0,0,0,0,0,0,0,0,0,0,0,0,0,0,0,0,0,0,0,0,0,0,0,0,0,0,0,0,0,0,0,0,0,0,0,0,1.63632759,0.046812552,0.011525651,-14,1987.6175,0,2896,4.423065465,0.140478087,212.5,10,145,427.5,4.75,2486.28839,0,0,0,0,0,0,0,0,0,0,0,0,-0.036682894,0,0,0,0,0,0,0,0,-0.060016154,0,0.076953662,0,0,0,0,0,0,0,0,0,0,0,0,0,0,0,0,0,0.019745386,0,0,0,0,0,0,0,0,0,0,0,0,0,0,0,0,0,0,0,0,0,0,0,0,0,0,0,0,0,0,0,0,0,0,0,0,0,0,0,0,0,0,0,0,0,0,0,0,0,0,0,0,0,0,0,0,0,0,0,0,0,0,0,0,0,0,0,0,0,0,0,0,0,0.397010654,0,0,0,0,0,0,0,0,-0.051486123,0,-0.978443391,0,0,0,0,0,0,0,0,0,0,0,0,0,0,0,0,0,0.63291886,0,0,0,0,0,0,0,0,0,0,0,0,0,0,0,0,0,0,0,0,0,0,0,0,0,0,0,0,0,0,0,0,0,0,0,0,0,0,0,0,0,0,0,0,0,0,0,0,0,0,0,0,0,0,0,0,0,0,0,0,0
AlCrMoTi,6,A,s,BCC,13,1,1000,375,62.7,,,0,1,0,0,0,,0.001,1,,25,,0,1200,20,4.2,0,,,,Al1 Cr1 Mo1 Ti1,0,0,0,0,0,0,0,0,0,0,0,0,0.25,0,0,0,0,0,0,0,0,0.25,0,0.25,0,0,0,0,0,0,0,0,0,0,0,0,0,0,0,0,0,0.25,0,0,0,0,0,0,0,0,0,0,0,0,0,0,0,0,0,0,0,0,0,0,0,0,0,0,0,0,0,0,0,0,0,0,0,0,0,0,0,0,0,0,0,0,0,0,0,0,0,0,0,0,0,0,0,0,0,0,0,0,0,1.63632759,0.046812552,0.011525651,-14,1987.6175,0,2896,4.423065465,0.140478087,212.5,10,145,427.5,4.75,2486.28839,0,0,0,0,0,0,0,0,0,0,0,0,-0.036682894,0,0,0,0,0,0,0,0,-0.060016154,0,0.076953662,0,0,0,0,0,0,0,0,0,0,0,0,0,0,0,0,0,0.019745386,0,0,0,0,0,0,0,0,0,0,0,0,0,0,0,0,0,0,0,0,0,0,0,0,0,0,0,0,0,0,0,0,0,0,0,0,0,0,0,0,0,0,0,0,0,0,0,0,0,0,0,0,0,0,0,0,0,0,0,0,0,0,0,0,0,0,0,0,0,0,0,0,0,0.397010654,0,0,0,0,0,0,0,0,-0.051486123,0,-0.978443391,0,0,0,0,0,0,0,0,0,0,0,0,0,0,0,0,0,0.63291886,0,0,0,0,0,0,0,0,0,0,0,0,0,0,0,0,0,0,0,0,0,0,0,0,0,0,0,0,0,0,0,0,0,0,0,0,0,0,0,0,0,0,0,0,0,0,0,0,0,0,0,0,0,0,0,0,0,0,0,0,0
AlCrMoTi,6,A,s,BCC,13,1,800,875,146.3,,,0,1,0,0,0,,0.001,1,,25,,0,1200,20,4.2,0,,,,Al1 Cr1 Mo1 Ti1,0,0,0,0,0,0,0,0,0,0,0,0,0.25,0,0,0,0,0,0,0,0,0.25,0,0.25,0,0,0,0,0,0,0,0,0,0,0,0,0,0,0,0,0,0.25,0,0,0,0,0,0,0,0,0,0,0,0,0,0,0,0,0,0,0,0,0,0,0,0,0,0,0,0,0,0,0,0,0,0,0,0,0,0,0,0,0,0,0,0,0,0,0,0,0,0,0,0,0,0,0,0,0,0,0,0,0,1.63632759,0.046812552,0.011525651,-14,1987.6175,0,2896,4.423065465,0.140478087,212.5,10,145,427.5,4.75,2486.28839,0,0,0,0,0,0,0,0,0,0,0,0,-0.036682894,0,0,0,0,0,0,0,0,-0.060016154,0,0.076953662,0,0,0,0,0,0,0,0,0,0,0,0,0,0,0,0,0,0.019745386,0,0,0,0,0,0,0,0,0,0,0,0,0,0,0,0,0,0,0,0,0,0,0,0,0,0,0,0,0,0,0,0,0,0,0,0,0,0,0,0,0,0,0,0,0,0,0,0,0,0,0,0,0,0,0,0,0,0,0,0,0,0,0,0,0,0,0,0,0,0,0,0,0,0.397010654,0,0,0,0,0,0,0,0,-0.051486123,0,-0.978443391,0,0,0,0,0,0,0,0,0,0,0,0,0,0,0,0,0,0.63291886,0,0,0,0,0,0,0,0,0,0,0,0,0,0,0,0,0,0,0,0,0,0,0,0,0,0,0,0,0,0,0,0,0,0,0,0,0,0,0,0,0,0,0,0,0,0,0,0,0,0,0,0,0,0,0,0,0,0,0,0,0
AlCrMoTi,6,A,s,BCC,13,1,600,1020,170.5,,,0,1,0,0,0,,0.001,1,,25,,0,1200,20,4.2,0,,,,Al1 Cr1 Mo1 Ti1,0,0,0,0,0,0,0,0,0,0,0,0,0.25,0,0,0,0,0,0,0,0,0.25,0,0.25,0,0,0,0,0,0,0,0,0,0,0,0,0,0,0,0,0,0.25,0,0,0,0,0,0,0,0,0,0,0,0,0,0,0,0,0,0,0,0,0,0,0,0,0,0,0,0,0,0,0,0,0,0,0,0,0,0,0,0,0,0,0,0,0,0,0,0,0,0,0,0,0,0,0,0,0,0,0,0,0,1.63632759,0.046812552,0.011525651,-14,1987.6175,0,2896,4.423065465,0.140478087,212.5,10,145,427.5,4.75,2486.28839,0,0,0,0,0,0,0,0,0,0,0,0,-0.036682894,0,0,0,0,0,0,0,0,-0.060016154,0,0.076953662,0,0,0,0,0,0,0,0,0,0,0,0,0,0,0,0,0,0.019745386,0,0,0,0,0,0,0,0,0,0,0,0,0,0,0,0,0,0,0,0,0,0,0,0,0,0,0,0,0,0,0,0,0,0,0,0,0,0,0,0,0,0,0,0,0,0,0,0,0,0,0,0,0,0,0,0,0,0,0,0,0,0,0,0,0,0,0,0,0,0,0,0,0,0.397010654,0,0,0,0,0,0,0,0,-0.051486123,0,-0.978443391,0,0,0,0,0,0,0,0,0,0,0,0,0,0,0,0,0,0.63291886,0,0,0,0,0,0,0,0,0,0,0,0,0,0,0,0,0,0,0,0,0,0,0,0,0,0,0,0,0,0,0,0,0,0,0,0,0,0,0,0,0,0,0,0,0,0,0,0,0,0,0,0,0,0,0,0,0,0,0,0,0
AlCrMoTi,6,A,s,BCC,13,1,400,1070,178.9,,662.8,0,1,0,0,0,,0.001,1,,25,,0,1200,20,4.2,0,,,,Al1 Cr1 Mo1 Ti1,0,0,0,0,0,0,0,0,0,0,0,0,0.25,0,0,0,0,0,0,0,0,0.25,0,0.25,0,0,0,0,0,0,0,0,0,0,0,0,0,0,0,0,0,0.25,0,0,0,0,0,0,0,0,0,0,0,0,0,0,0,0,0,0,0,0,0,0,0,0,0,0,0,0,0,0,0,0,0,0,0,0,0,0,0,0,0,0,0,0,0,0,0,0,0,0,0,0,0,0,0,0,0,0,0,0,0,1.63632759,0.046812552,0.011525651,-14,1987.6175,0,2896,4.423065465,0.140478087,212.5,10,145,427.5,4.75,2486.28839,0,0,0,0,0,0,0,0,0,0,0,0,-0.036682894,0,0,0,0,0,0,0,0,-0.060016154,0,0.076953662,0,0,0,0,0,0,0,0,0,0,0,0,0,0,0,0,0,0.019745386,0,0,0,0,0,0,0,0,0,0,0,0,0,0,0,0,0,0,0,0,0,0,0,0,0,0,0,0,0,0,0,0,0,0,0,0,0,0,0,0,0,0,0,0,0,0,0,0,0,0,0,0,0,0,0,0,0,0,0,0,0,0,0,0,0,0,0,0,0,0,0,0,0,0.397010654,0,0,0,0,0,0,0,0,-0.051486123,0,-0.978443391,0,0,0,0,0,0,0,0,0,0,0,0,0,0,0,0,0,0.63291886,0,0,0,0,0,0,0,0,0,0,0,0,0,0,0,0,0,0,0,0,0,0,0,0,0,0,0,0,0,0,0,0,0,0,0,0,0,0,0,0,0,0,0,0,0,0,0,0,0,0,0,0,0,0,0,0,0,0,0,0,0
AlMoNbTi,6.5,A,s,BCC,13,1,1200,200,31,,,0,1,0,0,0,,0.001,1,,25,,0,1500,20,4.2,0,,,,Al1 Mo1 Nb1 Ti1,0,0,0,0,0,0,0,0,0,0,0,0,0.25,0,0,0,0,0,0,0,0,0.25,0,0,0,0,0,0,0,0,0,0,0,0,0,0,0,0,0,0,0.25,0.25,0,0,0,0,0,0,0,0,0,0,0,0,0,0,0,0,0,0,0,0,0,0,0,0,0,0,0,0,0,0,0,0,0,0,0,0,0,0,0,0,0,0,0,0,0,0,0,0,0,0,0,0,0,0,0,0,0,0,0,0,0,1.609901087,0.025874892,0.011525651,-15.25,2130.1175,0.125,2896,4.699292203,0.145374775,162.5,10,111.6666667,312.5,4.5,793.9831613,0,0,0,0,0,0,0,0,0,0,0,0,-0.008273803,0,0,0,0,0,0,0,0,-0.031625009,0,0,0,0,0,0,0,0,0,0,0,0,0,0,0,0,0,0,-0.008273803,0.048172615,0,0,0,0,0,0,0,0,0,0,0,0,0,0,0,0,0,0,0,0,0,0,0,0,0,0,0,0,0,0,0,0,0,0,0,0,0,0,0,0,0,0,0,0,0,0,0,0,0,0,0,0,0,0,0,0,0,0,0,0,0,0,0,0,0,0,0,0,0,0,0,0,0,0.219496083,0,0,0,0,0,0,0,0,-0.259551074,0,0,0,0,0,0,0,0,0,0,0,0,0,0,0,0,0,0,-0.435233387,0.475288378,0,0,0,0,0,0,0,0,0,0,0,0,0,0,0,0,0,0,0,0,0,0,0,0,0,0,0,0,0,0,0,0,0,0,0,0,0,0,0,0,0,0,0,0,0,0,0,0,0,0,0,0,0,0,0,0,0,0,0,0,0
AlMoNbTi,6.5,A,s,BCC,13,1,1000,540,83.6,,,0,1,0,0,0,,0.001,1,,25,,0,1500,20,4.2,0,,,,Al1 Mo1 Nb1 Ti1,0,0,0,0,0,0,0,0,0,0,0,0,0.25,0,0,0,0,0,0,0,0,0.25,0,0,0,0,0,0,0,0,0,0,0,0,0,0,0,0,0,0,0.25,0.25,0,0,0,0,0,0,0,0,0,0,0,0,0,0,0,0,0,0,0,0,0,0,0,0,0,0,0,0,0,0,0,0,0,0,0,0,0,0,0,0,0,0,0,0,0,0,0,0,0,0,0,0,0,0,0,0,0,0,0,0,0,1.609901087,0.025874892,0.011525651,-15.25,2130.1175,0.125,2896,4.699292203,0.145374775,162.5,10,111.6666667,312.5,4.5,793.9831613,0,0,0,0,0,0,0,0,0,0,0,0,-0.008273803,0,0,0,0,0,0,0,0,-0.031625009,0,0,0,0,0,0,0,0,0,0,0,0,0,0,0,0,0,0,-0.008273803,0.048172615,0,0,0,0,0,0,0,0,0,0,0,0,0,0,0,0,0,0,0,0,0,0,0,0,0,0,0,0,0,0,0,0,0,0,0,0,0,0,0,0,0,0,0,0,0,0,0,0,0,0,0,0,0,0,0,0,0,0,0,0,0,0,0,0,0,0,0,0,0,0,0,0,0,0.219496083,0,0,0,0,0,0,0,0,-0.259551074,0,0,0,0,0,0,0,0,0,0,0,0,0,0,0,0,0,0,-0.435233387,0.475288378,0,0,0,0,0,0,0,0,0,0,0,0,0,0,0,0,0,0,0,0,0,0,0,0,0,0,0,0,0,0,0,0,0,0,0,0,0,0,0,0,0,0,0,0,0,0,0,0,0,0,0,0,0,0,0,0,0,0,0,0,0
AlMoNbTi,6.5,A,s,BCC,13,1,800,500,77.4,,,0,1,0,0,0,,0.001,1,,25,,0,1500,20,4.2,0,,,,Al1 Mo1 Nb1 Ti1,0,0,0,0,0,0,0,0,0,0,0,0,0.25,0,0,0,0,0,0,0,0,0.25,0,0,0,0,0,0,0,0,0,0,0,0,0,0,0,0,0,0,0.25,0.25,0,0,0,0,0,0,0,0,0,0,0,0,0,0,0,0,0,0,0,0,0,0,0,0,0,0,0,0,0,0,0,0,0,0,0,0,0,0,0,0,0,0,0,0,0,0,0,0,0,0,0,0,0,0,0,0,0,0,0,0,0,1.609901087,0.025874892,0.011525651,-15.25,2130.1175,0.125,2896,4.699292203,0.145374775,162.5,10,111.6666667,312.5,4.5,793.9831613,0,0,0,0,0,0,0,0,0,0,0,0,-0.008273803,0,0,0,0,0,0,0,0,-0.031625009,0,0,0,0,0,0,0,0,0,0,0,0,0,0,0,0,0,0,-0.008273803,0.048172615,0,0,0,0,0,0,0,0,0,0,0,0,0,0,0,0,0,0,0,0,0,0,0,0,0,0,0,0,0,0,0,0,0,0,0,0,0,0,0,0,0,0,0,0,0,0,0,0,0,0,0,0,0,0,0,0,0,0,0,0,0,0,0,0,0,0,0,0,0,0,0,0,0,0.219496083,0,0,0,0,0,0,0,0,-0.259551074,0,0,0,0,0,0,0,0,0,0,0,0,0,0,0,0,0,0,-0.435233387,0.475288378,0,0,0,0,0,0,0,0,0,0,0,0,0,0,0,0,0,0,0,0,0,0,0,0,0,0,0,0,0,0,0,0,0,0,0,0,0,0,0,0,0,0,0,0,0,0,0,0,0,0,0,0,0,0,0,0,0,0,0,0,0
AlMoNbTi,6.5,A,s,BCC,13,1,600,520,80.5,,458.9,0,1,0,0,0,,0.001,1,,25,,0,1500,20,4.2,0,,,,Al1 Mo1 Nb1 Ti1,0,0,0,0,0,0,0,0,0,0,0,0,0.25,0,0,0,0,0,0,0,0,0.25,0,0,0,0,0,0,0,0,0,0,0,0,0,0,0,0,0,0,0.25,0.25,0,0,0,0,0,0,0,0,0,0,0,0,0,0,0,0,0,0,0,0,0,0,0,0,0,0,0,0,0,0,0,0,0,0,0,0,0,0,0,0,0,0,0,0,0,0,0,0,0,0,0,0,0,0,0,0,0,0,0,0,0,1.609901087,0.025874892,0.011525651,-15.25,2130.1175,0.125,2896,4.699292203,0.145374775,162.5,10,111.6666667,312.5,4.5,793.9831613,0,0,0,0,0,0,0,0,0,0,0,0,-0.008273803,0,0,0,0,0,0,0,0,-0.031625009,0,0,0,0,0,0,0,0,0,0,0,0,0,0,0,0,0,0,-0.008273803,0.048172615,0,0,0,0,0,0,0,0,0,0,0,0,0,0,0,0,0,0,0,0,0,0,0,0,0,0,0,0,0,0,0,0,0,0,0,0,0,0,0,0,0,0,0,0,0,0,0,0,0,0,0,0,0,0,0,0,0,0,0,0,0,0,0,0,0,0,0,0,0,0,0,0,0,0.219496083,0,0,0,0,0,0,0,0,-0.259551074,0,0,0,0,0,0,0,0,0,0,0,0,0,0,0,0,0,0,-0.435233387,0.475288378,0,0,0,0,0,0,0,0,0,0,0,0,0,0,0,0,0,0,0,0,0,0,0,0,0,0,0,0,0,0,0,0,0,0,0,0,0,0,0,0,0,0,0,0,0,0,0,0,0,0,0,0,0,0,0,0,0,0,0,0,0
AlMo0.5NbTa0.5TiZr,7.1,HIP+A,M,BCC+B2,14,1,25,2000,279.8,,591.4,1,1,0,0,0,75,0.001,1,,1400,207,2,1400,24,10,0,,,,Al1 Mo0.5 Nb1 Ta0.5 Ti1 Zr1,0,0,0,0,0,0,0,0,0,0,0,0,0.2,0,0,0,0,0,0,0,0,0.2,0,0,0,0,0,0,0,0,0,0,0,0,0,0,0,0,0,0.2,0.2,0.1,0,0,0,0,0,0,0,0,0,0,0,0,0,0,0,0,0,0,0,0,0,0,0,0,0,0,0,0,0,0,0.1,0,0,0,0,0,0,0,0,0,0,0,0,0,0,0,0,0,0,0,0,0,0,0,0,0,0,0,0,0,0,1.871994062,0.050047061,0.014533432,-16.84,2169.094,0.16,3290,5.017130868,0.137556471,159,10,103.125,319,5.7,1187.974036,0,0,0,0,0,0,0,0,0,0,0,0,0.024273644,0,0,0,0,0,0,0,0,0.000931311,0,0,0,0,0,0,0,0,0,0,0,0,0,0,0,0,0,-0.10195029,0.024273644,0.08066974,0,0,0,0,0,0,0,0,0,0,0,0,0,0,0,0,0,0,0,0,0,0,0,0,0,0,0,0,0,0,0.024273644,0,0,0,0,0,0,0,0,0,0,0,0,0,0,0,0,0,0,0,0,0,0,0,0,0,0,0,0,0,0,0,0,0,0,0,0,0,0,0,0,0,0,0.397385763,0,0,0,0,0,0,0,0,-0.08112206,0,0,0,0,0,0,0,0,0,0,0,0,0,0,0,0,0,-0.143153196,-0.26073399,0.646224039,0,0,0,0,0,0,0,0,0,0,0,0,0,0,0,0,0,0,0,0,0,0,0,0,0,0,0,0,0,0,-0.470977072,0,0,0,0,0,0,0,0,0,0,0,0,0,0,0,0,0,0,0,0,0,0,0,0,0,0,0,0,0,0
AlMo0.5NbTa0.5TiZr,7.1,HIP+A,M,BCC+B2,14,1,1200,250,35,,,1,1,0,0,0,75,0.001,1,,1400,207,2,1400,24,10,0,,,,Al1 Mo0.5 Nb1 Ta0.5 Ti1 Zr1,0,0,0,0,0,0,0,0,0,0,0,0,0.2,0,0,0,0,0,0,0,0,0.2,0,0,0,0,0,0,0,0,0,0,0,0,0,0,0,0,0,0.2,0.2,0.1,0,0,0,0,0,0,0,0,0,0,0,0,0,0,0,0,0,0,0,0,0,0,0,0,0,0,0,0,0,0,0.1,0,0,0,0,0,0,0,0,0,0,0,0,0,0,0,0,0,0,0,0,0,0,0,0,0,0,0,0,0,0,1.871994062,0.050047061,0.014533432,-16.84,2169.094,0.16,3290,5.017130868,0.137556471,159,10,103.125,319,5.7,1187.974036,0,0,0,0,0,0,0,0,0,0,0,0,0.024273644,0,0,0,0,0,0,0,0,0.000931311,0,0,0,0,0,0,0,0,0,0,0,0,0,0,0,0,0,-0.10195029,0.024273644,0.08066974,0,0,0,0,0,0,0,0,0,0,0,0,0,0,0,0,0,0,0,0,0,0,0,0,0,0,0,0,0,0,0.024273644,0,0,0,0,0,0,0,0,0,0,0,0,0,0,0,0,0,0,0,0,0,0,0,0,0,0,0,0,0,0,0,0,0,0,0,0,0,0,0,0,0,0,0.397385763,0,0,0,0,0,0,0,0,-0.08112206,0,0,0,0,0,0,0,0,0,0,0,0,0,0,0,0,0,-0.143153196,-0.26073399,0.646224039,0,0,0,0,0,0,0,0,0,0,0,0,0,0,0,0,0,0,0,0,0,0,0,0,0,0,0,0,0,0,-0.470977072,0,0,0,0,0,0,0,0,0,0,0,0,0,0,0,0,0,0,0,0,0,0,0,0,0,0,0,0,0,0
AlMo0.5NbTa0.5TiZr,7.1,HIP+A,M,BCC+B2,14,1,1000,745,104.2,,,1,1,0,0,0,75,0.001,1,,1400,207,2,1400,24,10,0,,,,Al1 Mo0.5 Nb1 Ta0.5 Ti1 Zr1,0,0,0,0,0,0,0,0,0,0,0,0,0.2,0,0,0,0,0,0,0,0,0.2,0,0,0,0,0,0,0,0,0,0,0,0,0,0,0,0,0,0.2,0.2,0.1,0,0,0,0,0,0,0,0,0,0,0,0,0,0,0,0,0,0,0,0,0,0,0,0,0,0,0,0,0,0,0.1,0,0,0,0,0,0,0,0,0,0,0,0,0,0,0,0,0,0,0,0,0,0,0,0,0,0,0,0,0,0,1.871994062,0.050047061,0.014533432,-16.84,2169.094,0.16,3290,5.017130868,0.137556471,159,10,103.125,319,5.7,1187.974036,0,0,0,0,0,0,0,0,0,0,0,0,0.024273644,0,0,0,0,0,0,0,0,0.000931311,0,0,0,0,0,0,0,0,0,0,0,0,0,0,0,0,0,-0.10195029,0.024273644,0.08066974,0,0,0,0,0,0,0,0,0,0,0,0,0,0,0,0,0,0,0,0,0,0,0,0,0,0,0,0,0,0,0.024273644,0,0,0,0,0,0,0,0,0,0,0,0,0,0,0,0,0,0,0,0,0,0,0,0,0,0,0,0,0,0,0,0,0,0,0,0,0,0,0,0,0,0,0.397385763,0,0,0,0,0,0,0,0,-0.08112206,0,0,0,0,0,0,0,0,0,0,0,0,0,0,0,0,0,-0.143153196,-0.26073399,0.646224039,0,0,0,0,0,0,0,0,0,0,0,0,0,0,0,0,0,0,0,0,0,0,0,0,0,0,0,0,0,0,-0.470977072,0,0,0,0,0,0,0,0,0,0,0,0,0,0,0,0,0,0,0,0,0,0,0,0,0,0,0,0,0,0
AlMo0.5NbTa0.5TiZr,7.1,HIP+A,M,BCC+B2,14,1,800,1597,223.4,,,1,1,0,0,0,75,0.001,1,,1400,207,2,1400,24,10,0,,,,Al1 Mo0.5 Nb1 Ta0.5 Ti1 Zr1,0,0,0,0,0,0,0,0,0,0,0,0,0.2,0,0,0,0,0,0,0,0,0.2,0,0,0,0,0,0,0,0,0,0,0,0,0,0,0,0,0,0.2,0.2,0.1,0,0,0,0,0,0,0,0,0,0,0,0,0,0,0,0,0,0,0,0,0,0,0,0,0,0,0,0,0,0,0.1,0,0,0,0,0,0,0,0,0,0,0,0,0,0,0,0,0,0,0,0,0,0,0,0,0,0,0,0,0,0,1.871994062,0.050047061,0.014533432,-16.84,2169.094,0.16,3290,5.017130868,0.137556471,159,10,103.125,319,5.7,1187.974036,0,0,0,0,0,0,0,0,0,0,0,0,0.024273644,0,0,0,0,0,0,0,0,0.000931311,0,0,0,0,0,0,0,0,0,0,0,0,0,0,0,0,0,-0.10195029,0.024273644,0.08066974,0,0,0,0,0,0,0,0,0,0,0,0,0,0,0,0,0,0,0,0,0,0,0,0,0,0,0,0,0,0,0.024273644,0,0,0,0,0,0,0,0,0,0,0,0,0,0,0,0,0,0,0,0,0,0,0,0,0,0,0,0,0,0,0,0,0,0,0,0,0,0,0,0,0,0,0.397385763,0,0,0,0,0,0,0,0,-0.08112206,0,0,0,0,0,0,0,0,0,0,0,0,0,0,0,0,0,-0.143153196,-0.26073399,0.646224039,0,0,0,0,0,0,0,0,0,0,0,0,0,0,0,0,0,0,0,0,0,0,0,0,0,0,0,0,0,0,-0.470977072,0,0,0,0,0,0,0,0,0,0,0,0,0,0,0,0,0,0,0,0,0,0,0,0,0,0,0,0,0,0
AlMo0.5NbTa0.5TiZr,7.1,HIP+A,M,BCC+B2,14,1,600,1870,261.6,,,1,1,0,0,0,75,0.001,1,,1400,207,2,1400,24,10,0,,,,Al1 Mo0.5 Nb1 Ta0.5 Ti1 Zr1,0,0,0,0,0,0,0,0,0,0,0,0,0.2,0,0,0,0,0,0,0,0,0.2,0,0,0,0,0,0,0,0,0,0,0,0,0,0,0,0,0,0.2,0.2,0.1,0,0,0,0,0,0,0,0,0,0,0,0,0,0,0,0,0,0,0,0,0,0,0,0,0,0,0,0,0,0,0.1,0,0,0,0,0,0,0,0,0,0,0,0,0,0,0,0,0,0,0,0,0,0,0,0,0,0,0,0,0,0,1.871994062,0.050047061,0.014533432,-16.84,2169.094,0.16,3290,5.017130868,0.137556471,159,10,103.125,319,5.7,1187.974036,0,0,0,0,0,0,0,0,0,0,0,0,0.024273644,0,0,0,0,0,0,0,0,0.000931311,0,0,0,0,0,0,0,0,0,0,0,0,0,0,0,0,0,-0.10195029,0.024273644,0.08066974,0,0,0,0,0,0,0,0,0,0,0,0,0,0,0,0,0,0,0,0,0,0,0,0,0,0,0,0,0,0,0.024273644,0,0,0,0,0,0,0,0,0,0,0,0,0,0,0,0,0,0,0,0,0,0,0,0,0,0,0,0,0,0,0,0,0,0,0,0,0,0,0,0,0,0,0.397385763,0,0,0,0,0,0,0,0,-0.08112206,0,0,0,0,0,0,0,0,0,0,0,0,0,0,0,0,0,-0.143153196,-0.26073399,0.646224039,0,0,0,0,0,0,0,0,0,0,0,0,0,0,0,0,0,0,0,0,0,0,0,0,0,0,0,0,0,0,-0.470977072,0,0,0,0,0,0,0,0,0,0,0,0,0,0,0,0,0,0,0,0,0,0,0,0,0,0,0,0,0,0
AlNbTiV,5.5,A,s,BCC,15,1,25,1020,185.6,5.09,448,0,1,0,0,0,350,0.001,1,,25,,0,1200,24,10,0,,,,Al1 Nb1 Ti1 V1,0,0,0,0,0,0,0,0,0,0,0,0,0.25,0,0,0,0,0,0,0,0,0.25,0.25,0,0,0,0,0,0,0,0,0,0,0,0,0,0,0,0,0,0.25,0,0,0,0,0,0,0,0,0,0,0,0,0,0,0,0,0,0,0,0,0,0,0,0,0,0,0,0,0,0,0,0,0,0,0,0,0,0,0,0,0,0,0,0,0,0,0,0,0,0,0,0,0,0,0,0,0,0,0,0,0,0,1.384402722,0.03786198,0.011525651,-16.25,1951.8675,0.125,2750,4.813901909,0.021028852,107.5,10,75,250,4.25,1284.705743,0,0,0,0,0,0,0,0,0,0,0,0,-0.0166609,0,0,0,0,0,0,0,0,-0.040005539,0.073327338,0,0,0,0,0,0,0,0,0,0,0,0,0,0,0,0,0,-0.0166609,0,0,0,0,0,0,0,0,0,0,0,0,0,0,0,0,0,0,0,0,0,0,0,0,0,0,0,0,0,0,0,0,0,0,0,0,0,0,0,0,0,0,0,0,0,0,0,0,0,0,0,0,0,0,0,0,0,0,0,0,0,0,0,0,0,0,0,0,0,0,0,0,0,0,0.458453838,0,0,0,0,0,0,0,0,-0.021790295,-0.233232916,0,0,0,0,0,0,0,0,0,0,0,0,0,0,0,0,0,-0.203430627,0,0,0,0,0,0,0,0,0,0,0,0,0,0,0,0,0,0,0,0,0,0,0,0,0,0,0,0,0,0,0,0,0,0,0,0,0,0,0,0,0,0,0,0,0,0,0,0,0,0,0,0,0,0,0,0,0,0,0,0,0,0
AlNbTiV,5.5,A,s,BCC,15,1,1000,158,28.7,,,0,1,0,0,0,350,0.001,1,,25,,0,1200,24,10,0,,,,Al1 Nb1 Ti1 V1,0,0,0,0,0,0,0,0,0,0,0,0,0.25,0,0,0,0,0,0,0,0,0.25,0.25,0,0,0,0,0,0,0,0,0,0,0,0,0,0,0,0,0,0.25,0,0,0,0,0,0,0,0,0,0,0,0,0,0,0,0,0,0,0,0,0,0,0,0,0,0,0,0,0,0,0,0,0,0,0,0,0,0,0,0,0,0,0,0,0,0,0,0,0,0,0,0,0,0,0,0,0,0,0,0,0,0,1.384402722,0.03786198,0.011525651,-16.25,1951.8675,0.125,2750,4.813901909,0.021028852,107.5,10,75,250,4.25,1284.705743,0,0,0,0,0,0,0,0,0,0,0,0,-0.0166609,0,0,0,0,0,0,0,0,-0.040005539,0.073327338,0,0,0,0,0,0,0,0,0,0,0,0,0,0,0,0,0,-0.0166609,0,0,0,0,0,0,0,0,0,0,0,0,0,0,0,0,0,0,0,0,0,0,0,0,0,0,0,0,0,0,0,0,0,0,0,0,0,0,0,0,0,0,0,0,0,0,0,0,0,0,0,0,0,0,0,0,0,0,0,0,0,0,0,0,0,0,0,0,0,0,0,0,0,0,0.458453838,0,0,0,0,0,0,0,0,-0.021790295,-0.233232916,0,0,0,0,0,0,0,0,0,0,0,0,0,0,0,0,0,-0.203430627,0,0,0,0,0,0,0,0,0,0,0,0,0,0,0,0,0,0,0,0,0,0,0,0,0,0,0,0,0,0,0,0,0,0,0,0,0,0,0,0,0,0,0,0,0,0,0,0,0,0,0,0,0,0,0,0,0,0,0,0,0,0
AlNbTiV,5.5,A,s,BCC,15,1,800,685,124.6,,,0,1,0,0,0,350,0.001,1,,25,,0,1200,24,10,0,,,,Al1 Nb1 Ti1 V1,0,0,0,0,0,0,0,0,0,0,0,0,0.25,0,0,0,0,0,0,0,0,0.25,0.25,0,0,0,0,0,0,0,0,0,0,0,0,0,0,0,0,0,0.25,0,0,0,0,0,0,0,0,0,0,0,0,0,0,0,0,0,0,0,0,0,0,0,0,0,0,0,0,0,0,0,0,0,0,0,0,0,0,0,0,0,0,0,0,0,0,0,0,0,0,0,0,0,0,0,0,0,0,0,0,0,0,1.384402722,0.03786198,0.011525651,-16.25,1951.8675,0.125,2750,4.813901909,0.021028852,107.5,10,75,250,4.25,1284.705743,0,0,0,0,0,0,0,0,0,0,0,0,-0.0166609,0,0,0,0,0,0,0,0,-0.040005539,0.073327338,0,0,0,0,0,0,0,0,0,0,0,0,0,0,0,0,0,-0.0166609,0,0,0,0,0,0,0,0,0,0,0,0,0,0,0,0,0,0,0,0,0,0,0,0,0,0,0,0,0,0,0,0,0,0,0,0,0,0,0,0,0,0,0,0,0,0,0,0,0,0,0,0,0,0,0,0,0,0,0,0,0,0,0,0,0,0,0,0,0,0,0,0,0,0,0.458453838,0,0,0,0,0,0,0,0,-0.021790295,-0.233232916,0,0,0,0,0,0,0,0,0,0,0,0,0,0,0,0,0,-0.203430627,0,0,0,0,0,0,0,0,0,0,0,0,0,0,0,0,0,0,0,0,0,0,0,0,0,0,0,0,0,0,0,0,0,0,0,0,0,0,0,0,0,0,0,0,0,0,0,0,0,0,0,0,0,0,0,0,0,0,0,0,0,0
AlNbTiV,5.5,A,s,BCC,15,1,600,810,147.4,12.1,,0,1,0,0,0,350,0.001,1,,25,,0,1200,24,10,0,,,,Al1 Nb1 Ti1 V1,0,0,0,0,0,0,0,0,0,0,0,0,0.25,0,0,0,0,0,0,0,0,0.25,0.25,0,0,0,0,0,0,0,0,0,0,0,0,0,0,0,0,0,0.25,0,0,0,0,0,0,0,0,0,0,0,0,0,0,0,0,0,0,0,0,0,0,0,0,0,0,0,0,0,0,0,0,0,0,0,0,0,0,0,0,0,0,0,0,0,0,0,0,0,0,0,0,0,0,0,0,0,0,0,0,0,0,1.384402722,0.03786198,0.011525651,-16.25,1951.8675,0.125,2750,4.813901909,0.021028852,107.5,10,75,250,4.25,1284.705743,0,0,0,0,0,0,0,0,0,0,0,0,-0.0166609,0,0,0,0,0,0,0,0,-0.040005539,0.073327338,0,0,0,0,0,0,0,0,0,0,0,0,0,0,0,0,0,-0.0166609,0,0,0,0,0,0,0,0,0,0,0,0,0,0,0,0,0,0,0,0,0,0,0,0,0,0,0,0,0,0,0,0,0,0,0,0,0,0,0,0,0,0,0,0,0,0,0,0,0,0,0,0,0,0,0,0,0,0,0,0,0,0,0,0,0,0,0,0,0,0,0,0,0,0,0.458453838,0,0,0,0,0,0,0,0,-0.021790295,-0.233232916,0,0,0,0,0,0,0,0,0,0,0,0,0,0,0,0,0,-0.203430627,0,0,0,0,0,0,0,0,0,0,0,0,0,0,0,0,0,0,0,0,0,0,0,0,0,0,0,0,0,0,0,0,0,0,0,0,0,0,0,0,0,0,0,0,0,0,0,0,0,0,0,0,0,0,0,0,0,0,0,0,0,0
AlNbTiV,5.5,A,s,B2,16,1,25,1000,181.9,6,,0,1,0,0,0,,0.0001,1,,25,,0,1200,24,10,0,,,,Al1 Nb1 Ti1 V1,0,0,0,0,0,0,0,0,0,0,0,0,0.25,0,0,0,0,0,0,0,0,0.25,0.25,0,0,0,0,0,0,0,0,0,0,0,0,0,0,0,0,0,0.25,0,0,0,0,0,0,0,0,0,0,0,0,0,0,0,0,0,0,0,0,0,0,0,0,0,0,0,0,0,0,0,0,0,0,0,0,0,0,0,0,0,0,0,0,0,0,0,0,0,0,0,0,0,0,0,0,0,0,0,0,0,0,1.384402722,0.03786198,0.011525651,-16.25,1951.8675,0.125,2750,4.813901909,0.021028852,107.5,10,75,250,4.25,1284.705743,0,0,0,0,0,0,0,0,0,0,0,0,-0.0166609,0,0,0,0,0,0,0,0,-0.040005539,0.073327338,0,0,0,0,0,0,0,0,0,0,0,0,0,0,0,0,0,-0.0166609,0,0,0,0,0,0,0,0,0,0,0,0,0,0,0,0,0,0,0,0,0,0,0,0,0,0,0,0,0,0,0,0,0,0,0,0,0,0,0,0,0,0,0,0,0,0,0,0,0,0,0,0,0,0,0,0,0,0,0,0,0,0,0,0,0,0,0,0,0,0,0,0,0,0,0.458453838,0,0,0,0,0,0,0,0,-0.021790295,-0.233232916,0,0,0,0,0,0,0,0,0,0,0,0,0,0,0,0,0,-0.203430627,0,0,0,0,0,0,0,0,0,0,0,0,0,0,0,0,0,0,0,0,0,0,0,0,0,0,0,0,0,0,0,0,0,0,0,0,0,0,0,0,0,0,0,0,0,0,0,0,0,0,0,0,0,0,0,0,0,0,0,0,0,0
AlNbTiV,5.5,A,s,B2,16,1,800,560,101.9,,,0,1,0,0,0,,0.0001,1,,25,,0,1200,24,10,0,,,,Al1 Nb1 Ti1 V1,0,0,0,0,0,0,0,0,0,0,0,0,0.25,0,0,0,0,0,0,0,0,0.25,0.25,0,0,0,0,0,0,0,0,0,0,0,0,0,0,0,0,0,0.25,0,0,0,0,0,0,0,0,0,0,0,0,0,0,0,0,0,0,0,0,0,0,0,0,0,0,0,0,0,0,0,0,0,0,0,0,0,0,0,0,0,0,0,0,0,0,0,0,0,0,0,0,0,0,0,0,0,0,0,0,0,0,1.384402722,0.03786198,0.011525651,-16.25,1951.8675,0.125,2750,4.813901909,0.021028852,107.5,10,75,250,4.25,1284.705743,0,0,0,0,0,0,0,0,0,0,0,0,-0.0166609,0,0,0,0,0,0,0,0,-0.040005539,0.073327338,0,0,0,0,0,0,0,0,0,0,0,0,0,0,0,0,0,-0.0166609,0,0,0,0,0,0,0,0,0,0,0,0,0,0,0,0,0,0,0,0,0,0,0,0,0,0,0,0,0,0,0,0,0,0,0,0,0,0,0,0,0,0,0,0,0,0,0,0,0,0,0,0,0,0,0,0,0,0,0,0,0,0,0,0,0,0,0,0,0,0,0,0,0,0,0.458453838,0,0,0,0,0,0,0,0,-0.021790295,-0.233232916,0,0,0,0,0,0,0,0,0,0,0,0,0,0,0,0,0,-0.203430627,0,0,0,0,0,0,0,0,0,0,0,0,0,0,0,0,0,0,0,0,0,0,0,0,0,0,0,0,0,0,0,0,0,0,0,0,0,0,0,0,0,0,0,0,0,0,0,0,0,0,0,0,0,0,0,0,0,0,0,0,0,0
AlNbTiV,5.5,A,s,B2,16,1,600,780,141.9,14.3,,0,1,0,0,0,,0.0001,1,,25,,0,1200,24,10,0,,,,Al1 Nb1 Ti1 V1,0,0,0,0,0,0,0,0,0,0,0,0,0.25,0,0,0,0,0,0,0,0,0.25,0.25,0,0,0,0,0,0,0,0,0,0,0,0,0,0,0,0,0,0.25,0,0,0,0,0,0,0,0,0,0,0,0,0,0,0,0,0,0,0,0,0,0,0,0,0,0,0,0,0,0,0,0,0,0,0,0,0,0,0,0,0,0,0,0,0,0,0,0,0,0,0,0,0,0,0,0,0,0,0,0,0,0,1.384402722,0.03786198,0.011525651,-16.25,1951.8675,0.125,2750,4.813901909,0.021028852,107.5,10,75,250,4.25,1284.705743,0,0,0,0,0,0,0,0,0,0,0,0,-0.0166609,0,0,0,0,0,0,0,0,-0.040005539,0.073327338,0,0,0,0,0,0,0,0,0,0,0,0,0,0,0,0,0,-0.0166609,0,0,0,0,0,0,0,0,0,0,0,0,0,0,0,0,0,0,0,0,0,0,0,0,0,0,0,0,0,0,0,0,0,0,0,0,0,0,0,0,0,0,0,0,0,0,0,0,0,0,0,0,0,0,0,0,0,0,0,0,0,0,0,0,0,0,0,0,0,0,0,0,0,0,0.458453838,0,0,0,0,0,0,0,0,-0.021790295,-0.233232916,0,0,0,0,0,0,0,0,0,0,0,0,0,0,0,0,0,-0.203430627,0,0,0,0,0,0,0,0,0,0,0,0,0,0,0,0,0,0,0,0,0,0,0,0,0,0,0,0,0,0,0,0,0,0,0,0,0,0,0,0,0,0,0,0,0,0,0,0,0,0,0,0,0,0,0,0,0,0,0,0,0,0
AlNbTiVZr,5.8,A,M,B2+Al3Zr5+Laves,16,1,25,1500,260.4,3,,0,1,0,0,0,,0.0001,1,,25,,0,1200,24,10,0,,,,Al1 Nb1 Ti1 V1 Zr1,0,0,0,0,0,0,0,0,0,0,0,0,0.2,0,0,0,0,0,0,0,0,0.2,0.2,0,0,0,0,0,0,0,0,0,0,0,0,0,0,0,0,0.2,0.2,0,0,0,0,0,0,0,0,0,0,0,0,0,0,0,0,0,0,0,0,0,0,0,0,0,0,0,0,0,0,0,0,0,0,0,0,0,0,0,0,0,0,0,0,0,0,0,0,0,0,0,0,0,0,0,0,0,0,0,0,0,0,1.524600926,0.061985651,0.013380867,-17.44,1987.094,0.16,2750,5.446519663,0.071441968,134,10,87.5,256,4.2,1750.73754,0,0,0,0,0,0,0,0,0,0,0,0,0.011918805,0,0,0,0,0,0,0,0,-0.011416196,0.101812555,0,0,0,0,0,0,0,0,0,0,0,0,0,0,0,0,-0.11423397,0.011918805,0,0,0,0,0,0,0,0,0,0,0,0,0,0,0,0,0,0,0,0,0,0,0,0,0,0,0,0,0,0,0,0,0,0,0,0,0,0,0,0,0,0,0,0,0,0,0,0,0,0,0,0,0,0,0,0,0,0,0,0,0,0,0,0,0,0,0,0,0,0,0,0,0,0,0.476170449,0,0,0,0,0,0,0,0,-0.004699776,-0.216922708,0,0,0,0,0,0,0,0,0,0,0,0,0,0,0,0,-0.067554133,-0.186993832,0,0,0,0,0,0,0,0,0,0,0,0,0,0,0,0,0,0,0,0,0,0,0,0,0,0,0,0,0,0,0,0,0,0,0,0,0,0,0,0,0,0,0,0,0,0,0,0,0,0,0,0,0,0,0,0,0,0,0,0,0,0
AlNbTiVZr,5.8,A,M,B2+Al3Zr5+Laves,16,1,800,550,95.5,,,0,1,0,0,0,,0.0001,1,,25,,0,1200,24,10,0,,,,Al1 Nb1 Ti1 V1 Zr1,0,0,0,0,0,0,0,0,0,0,0,0,0.2,0,0,0,0,0,0,0,0,0.2,0.2,0,0,0,0,0,0,0,0,0,0,0,0,0,0,0,0,0.2,0.2,0,0,0,0,0,0,0,0,0,0,0,0,0,0,0,0,0,0,0,0,0,0,0,0,0,0,0,0,0,0,0,0,0,0,0,0,0,0,0,0,0,0,0,0,0,0,0,0,0,0,0,0,0,0,0,0,0,0,0,0,0,0,1.524600926,0.061985651,0.013380867,-17.44,1987.094,0.16,2750,5.446519663,0.071441968,134,10,87.5,256,4.2,1750.73754,0,0,0,0,0,0,0,0,0,0,0,0,0.011918805,0,0,0,0,0,0,0,0,-0.011416196,0.101812555,0,0,0,0,0,0,0,0,0,0,0,0,0,0,0,0,-0.11423397,0.011918805,0,0,0,0,0,0,0,0,0,0,0,0,0,0,0,0,0,0,0,0,0,0,0,0,0,0,0,0,0,0,0,0,0,0,0,0,0,0,0,0,0,0,0,0,0,0,0,0,0,0,0,0,0,0,0,0,0,0,0,0,0,0,0,0,0,0,0,0,0,0,0,0,0,0,0.476170449,0,0,0,0,0,0,0,0,-0.004699776,-0.216922708,0,0,0,0,0,0,0,0,0,0,0,0,0,0,0,0,-0.067554133,-0.186993832,0,0,0,0,0,0,0,0,0,0,0,0,0,0,0,0,0,0,0,0,0,0,0,0,0,0,0,0,0,0,0,0,0,0,0,0,0,0,0,0,0,0,0,0,0,0,0,0,0,0,0,0,0,0,0,0,0,0,0,0,0,0
AlNbTiVZr,5.8,A,M,B2+Al3Zr5+Laves,16,1,600,1155,200.5,1,,0,1,0,0,0,,0.0001,1,,25,,0,1200,24,10,0,,,,Al1 Nb1 Ti1 V1 Zr1,0,0,0,0,0,0,0,0,0,0,0,0,0.2,0,0,0,0,0,0,0,0,0.2,0.2,0,0,0,0,0,0,0,0,0,0,0,0,0,0,0,0,0.2,0.2,0,0,0,0,0,0,0,0,0,0,0,0,0,0,0,0,0,0,0,0,0,0,0,0,0,0,0,0,0,0,0,0,0,0,0,0,0,0,0,0,0,0,0,0,0,0,0,0,0,0,0,0,0,0,0,0,0,0,0,0,0,0,1.524600926,0.061985651,0.013380867,-17.44,1987.094,0.16,2750,5.446519663,0.071441968,134,10,87.5,256,4.2,1750.73754,0,0,0,0,0,0,0,0,0,0,0,0,0.011918805,0,0,0,0,0,0,0,0,-0.011416196,0.101812555,0,0,0,0,0,0,0,0,0,0,0,0,0,0,0,0,-0.11423397,0.011918805,0,0,0,0,0,0,0,0,0,0,0,0,0,0,0,0,0,0,0,0,0,0,0,0,0,0,0,0,0,0,0,0,0,0,0,0,0,0,0,0,0,0,0,0,0,0,0,0,0,0,0,0,0,0,0,0,0,0,0,0,0,0,0,0,0,0,0,0,0,0,0,0,0,0,0.476170449,0,0,0,0,0,0,0,0,-0.004699776,-0.216922708,0,0,0,0,0,0,0,0,0,0,0,0,0,0,0,0,-0.067554133,-0.186993832,0,0,0,0,0,0,0,0,0,0,0,0,0,0,0,0,0,0,0,0,0,0,0,0,0,0,0,0,0,0,0,0,0,0,0,0,0,0,0,0,0,0,0,0,0,0,0,0,0,0,0,0,0,0,0,0,0,0,0,0,0,0
AlNbTiVZr0.1,5.5,A,M,B2+Al3Zr5,16,1,25,1290,233.2,3.7,,0,1,0,0,0,,0.0001,1,,25,,0,1200,24,10,0,,,,Al1 Nb1 Ti1 V1 Zr0.1,0,0,0,0,0,0,0,0,0,0,0,0,0.243902439,0,0,0,0,0,0,0,0,0.243902439,0.243902439,0,0,0,0,0,0,0,0,0,0,0,0,0,0,0,0,0.024390244,0.243902439,0,0,0,0,0,0,0,0,0,0,0,0,0,0,0,0,0,0,0,0,0,0,0,0,0,0,0,0,0,0,0,0,0,0,0,0,0,0,0,0,0,0,0,0,0,0,0,0,0,0,0,0,0,0,0,0,0,0,0,0,0,0,1.444898058,0.042645847,0.012197865,-16.51397977,1956.163415,0.1189768,2750,5.019978793,0.033123187,110.7317073,10,76.61290323,250.7317073,4.243902439,1240.241473,0,0,0,0,0,0,0,0,0,0,0,0,-0.01317557,0,0,0,0,0,0,0,0,-0.036519034,0.076801145,0,0,0,0,0,0,0,0,0,0,0,0,0,0,0,0,-0.139309719,-0.01317557,0,0,0,0,0,0,0,0,0,0,0,0,0,0,0,0,0,0,0,0,0,0,0,0,0,0,0,0,0,0,0,0,0,0,0,0,0,0,0,0,0,0,0,0,0,0,0,0,0,0,0,0,0,0,0,0,0,0,0,0,0,0,0,0,0,0,0,0,0,0,0,0,0,0,0.460614401,0,0,0,0,0,0,0,0,-0.019706085,-0.231243867,0,0,0,0,0,0,0,0,0,0,0,0,0,0,0,0,-0.08238309,-0.20142614,0,0,0,0,0,0,0,0,0,0,0,0,0,0,0,0,0,0,0,0,0,0,0,0,0,0,0,0,0,0,0,0,0,0,0,0,0,0,0,0,0,0,0,0,0,0,0,0,0,0,0,0,0,0,0,0,0,0,0,0,0,0
AlNbTiVZr0.1,5.5,A,M,B2+Al3Zr5,16,1,800,865,156.4,,,0,1,0,0,0,,0.0001,1,,25,,0,1200,24,10,0,,,,Al1 Nb1 Ti1 V1 Zr0.1,0,0,0,0,0,0,0,0,0,0,0,0,0.243902439,0,0,0,0,0,0,0,0,0.243902439,0.243902439,0,0,0,0,0,0,0,0,0,0,0,0,0,0,0,0,0.024390244,0.243902439,0,0,0,0,0,0,0,0,0,0,0,0,0,0,0,0,0,0,0,0,0,0,0,0,0,0,0,0,0,0,0,0,0,0,0,0,0,0,0,0,0,0,0,0,0,0,0,0,0,0,0,0,0,0,0,0,0,0,0,0,0,0,1.444898058,0.042645847,0.012197865,-16.51397977,1956.163415,0.1189768,2750,5.019978793,0.033123187,110.7317073,10,76.61290323,250.7317073,4.243902439,1240.241473,0,0,0,0,0,0,0,0,0,0,0,0,-0.01317557,0,0,0,0,0,0,0,0,-0.036519034,0.076801145,0,0,0,0,0,0,0,0,0,0,0,0,0,0,0,0,-0.139309719,-0.01317557,0,0,0,0,0,0,0,0,0,0,0,0,0,0,0,0,0,0,0,0,0,0,0,0,0,0,0,0,0,0,0,0,0,0,0,0,0,0,0,0,0,0,0,0,0,0,0,0,0,0,0,0,0,0,0,0,0,0,0,0,0,0,0,0,0,0,0,0,0,0,0,0,0,0,0.460614401,0,0,0,0,0,0,0,0,-0.019706085,-0.231243867,0,0,0,0,0,0,0,0,0,0,0,0,0,0,0,0,-0.08238309,-0.20142614,0,0,0,0,0,0,0,0,0,0,0,0,0,0,0,0,0,0,0,0,0,0,0,0,0,0,0,0,0,0,0,0,0,0,0,0,0,0,0,0,0,0,0,0,0,0,0,0,0,0,0,0,0,0,0,0,0,0,0,0,0,0
AlNbTiVZr0.1,5.5,A,M,B2+Al3Zr5,16,1,600,975,176.3,5.1,,0,1,0,0,0,,0.0001,1,,25,,0,1200,24,10,0,,,,Al1 Nb1 Ti1 V1 Zr0.1,0,0,0,0,0,0,0,0,0,0,0,0,0.243902439,0,0,0,0,0,0,0,0,0.243902439,0.243902439,0,0,0,0,0,0,0,0,0,0,0,0,0,0,0,0,0.024390244,0.243902439,0,0,0,0,0,0,0,0,0,0,0,0,0,0,0,0,0,0,0,0,0,0,0,0,0,0,0,0,0,0,0,0,0,0,0,0,0,0,0,0,0,0,0,0,0,0,0,0,0,0,0,0,0,0,0,0,0,0,0,0,0,0,1.444898058,0.042645847,0.012197865,-16.51397977,1956.163415,0.1189768,2750,5.019978793,0.033123187,110.7317073,10,76.61290323,250.7317073,4.243902439,1240.241473,0,0,0,0,0,0,0,0,0,0,0,0,-0.01317557,0,0,0,0,0,0,0,0,-0.036519034,0.076801145,0,0,0,0,0,0,0,0,0,0,0,0,0,0,0,0,-0.139309719,-0.01317557,0,0,0,0,0,0,0,0,0,0,0,0,0,0,0,0,0,0,0,0,0,0,0,0,0,0,0,0,0,0,0,0,0,0,0,0,0,0,0,0,0,0,0,0,0,0,0,0,0,0,0,0,0,0,0,0,0,0,0,0,0,0,0,0,0,0,0,0,0,0,0,0,0,0,0.460614401,0,0,0,0,0,0,0,0,-0.019706085,-0.231243867,0,0,0,0,0,0,0,0,0,0,0,0,0,0,0,0,-0.08238309,-0.20142614,0,0,0,0,0,0,0,0,0,0,0,0,0,0,0,0,0,0,0,0,0,0,0,0,0,0,0,0,0,0,0,0,0,0,0,0,0,0,0,0,0,0,0,0,0,0,0,0,0,0,0,0,0,0,0,0,0,0,0,0,0,0
AlNbTiVZr0.25,5.6,A,M,B2+Al3Zr5,16,1,25,1360,243.8,9.3,,0,1,0,0,0,,0.0001,1,,25,,0,1200,24,10,0,,,,Al1 Nb1 Ti1 V1 Zr0.25,0,0,0,0,0,0,0,0,0,0,0,0,0.235294118,0,0,0,0,0,0,0,0,0.235294118,0.235294118,0,0,0,0,0,0,0,0,0,0,0,0,0,0,0,0,0.058823529,0.235294118,0,0,0,0,0,0,0,0,0,0,0,0,0,0,0,0,0,0,0,0,0,0,0,0,0,0,0,0,0,0,0,0,0,0,0,0,0,0,0,0,0,0,0,0,0,0,0,0,0,0,0,0,0,0,0,0,0,0,0,0,0,0,1.481560932,0.048141528,0.012707664,-16.83044983,1962.228235,0.110726644,2750,5.198233238,0.044531055,115.2941176,10,78.84615385,251.7647059,4.235294118,1248.45847,0,0,0,0,0,0,0,0,0,0,0,0,-0.008255104,0,0,0,0,0,0,0,0,-0.031596909,0.081705343,0,0,0,0,0,0,0,0,0,0,0,0,0,0,0,0,-0.134392906,-0.008255104,0,0,0,0,0,0,0,0,0,0,0,0,0,0,0,0,0,0,0,0,0,0,0,0,0,0,0,0,0,0,0,0,0,0,0,0,0,0,0,0,0,0,0,0,0,0,0,0,0,0,0,0,0,0,0,0,0,0,0,0,0,0,0,0,0,0,0,0,0,0,0,0,0,0,0.463664606,0,0,0,0,0,0,0,0,-0.016763672,-0.228435796,0,0,0,0,0,0,0,0,0,0,0,0,0,0,0,0,-0.079475451,-0.198596275,0,0,0,0,0,0,0,0,0,0,0,0,0,0,0,0,0,0,0,0,0,0,0,0,0,0,0,0,0,0,0,0,0,0,0,0,0,0,0,0,0,0,0,0,0,0,0,0,0,0,0,0,0,0,0,0,0,0,0,0,0,0
AlNbTiVZr0.25,5.6,A,M,B2+Al3Zr5,16,1,800,855,153.3,,,0,1,0,0,0,,0.0001,1,,25,,0,1200,24,10,0,,,,Al1 Nb1 Ti1 V1 Zr0.25,0,0,0,0,0,0,0,0,0,0,0,0,0.235294118,0,0,0,0,0,0,0,0,0.235294118,0.235294118,0,0,0,0,0,0,0,0,0,0,0,0,0,0,0,0,0.058823529,0.235294118,0,0,0,0,0,0,0,0,0,0,0,0,0,0,0,0,0,0,0,0,0,0,0,0,0,0,0,0,0,0,0,0,0,0,0,0,0,0,0,0,0,0,0,0,0,0,0,0,0,0,0,0,0,0,0,0,0,0,0,0,0,0,1.481560932,0.048141528,0.012707664,-16.83044983,1962.228235,0.110726644,2750,5.198233238,0.044531055,115.2941176,10,78.84615385,251.7647059,4.235294118,1248.45847,0,0,0,0,0,0,0,0,0,0,0,0,-0.008255104,0,0,0,0,0,0,0,0,-0.031596909,0.081705343,0,0,0,0,0,0,0,0,0,0,0,0,0,0,0,0,-0.134392906,-0.008255104,0,0,0,0,0,0,0,0,0,0,0,0,0,0,0,0,0,0,0,0,0,0,0,0,0,0,0,0,0,0,0,0,0,0,0,0,0,0,0,0,0,0,0,0,0,0,0,0,0,0,0,0,0,0,0,0,0,0,0,0,0,0,0,0,0,0,0,0,0,0,0,0,0,0,0.463664606,0,0,0,0,0,0,0,0,-0.016763672,-0.228435796,0,0,0,0,0,0,0,0,0,0,0,0,0,0,0,0,-0.079475451,-0.198596275,0,0,0,0,0,0,0,0,0,0,0,0,0,0,0,0,0,0,0,0,0,0,0,0,0,0,0,0,0,0,0,0,0,0,0,0,0,0,0,0,0,0,0,0,0,0,0,0,0,0,0,0,0,0,0,0,0,0,0,0,0,0
AlNbTiVZr0.25,5.6,A,M,B2+Al3Zr5,16,1,600,1065,190.9,6.5,,0,1,0,0,0,,0.0001,1,,25,,0,1200,24,10,0,,,,Al1 Nb1 Ti1 V1 Zr0.25,0,0,0,0,0,0,0,0,0,0,0,0,0.235294118,0,0,0,0,0,0,0,0,0.235294118,0.235294118,0,0,0,0,0,0,0,0,0,0,0,0,0,0,0,0,0.058823529,0.235294118,0,0,0,0,0,0,0,0,0,0,0,0,0,0,0,0,0,0,0,0,0,0,0,0,0,0,0,0,0,0,0,0,0,0,0,0,0,0,0,0,0,0,0,0,0,0,0,0,0,0,0,0,0,0,0,0,0,0,0,0,0,0,1.481560932,0.048141528,0.012707664,-16.83044983,1962.228235,0.110726644,2750,5.198233238,0.044531055,115.2941176,10,78.84615385,251.7647059,4.235294118,1248.45847,0,0,0,0,0,0,0,0,0,0,0,0,-0.008255104,0,0,0,0,0,0,0,0,-0.031596909,0.081705343,0,0,0,0,0,0,0,0,0,0,0,0,0,0,0,0,-0.134392906,-0.008255104,0,0,0,0,0,0,0,0,0,0,0,0,0,0,0,0,0,0,0,0,0,0,0,0,0,0,0,0,0,0,0,0,0,0,0,0,0,0,0,0,0,0,0,0,0,0,0,0,0,0,0,0,0,0,0,0,0,0,0,0,0,0,0,0,0,0,0,0,0,0,0,0,0,0,0.463664606,0,0,0,0,0,0,0,0,-0.016763672,-0.228435796,0,0,0,0,0,0,0,0,0,0,0,0,0,0,0,0,-0.079475451,-0.198596275,0,0,0,0,0,0,0,0,0,0,0,0,0,0,0,0,0,0,0,0,0,0,0,0,0,0,0,0,0,0,0,0,0,0,0,0,0,0,0,0,0,0,0,0,0,0,0,0,0,0,0,0,0,0,0,0,0,0,0,0,0,0
