Repository: tohid-1222/High_Entropy_Alloy

File: ML_works/classification/classification_models/data/hea_data_phases.csv (part 4 of 9)
Gd,Tb,Dy,Ho,Er,Tm,Yb,Lu,Hf,Ta,W,Re,Os,Ir,Pt,Au,Hg,Tl,Pb,Bi,Po,At,Rn,Fr,Ra,Ac,Th,Pa,U,Np,Pu,Am,Cm,Bk,Cf,Es,Fm,Md,No,Lr,Yang omega,Yang delta,Yang Ent,Yang Hmix,Yang Tm,Yang Hmax,Yang Tmax,Yang Phi,Yang delXi,Yang HPSigma,Yang HPSigma_min,Yang HPSigma_min05,Yang HPK,Yang VEC,Yang sigma_SS_Liaw,dr H,dr He,dr Li,dr Be,dr B,dr C,dr N,dr O,dr F,dr Ne,dr Na,dr Mg,dr Al,dr Si,dr P,dr S,dr Cl,dr Ar,dr K,dr Ca,dr Sc,dr Ti,dr V,dr Cr,dr Mn,dr Fe,dr Co,dr Ni,dr Cu,dr Zn,dr Ga,dr Ge,dr As,dr Se,dr Br,dr Kr,dr Rb,dr Sr,dr Y,dr Zr,dr Nb,dr Mo,dr Tc,dr Ru,dr Rh,dr Pd,dr Ag,dr Cd,dr In,dr Sn,dr Sb,dr Te,dr I,dr Xe,dr Cs,dr Ba,dr La,dr Ce,dr Pr,dr Nd,dr Pm,dr Sm,dr Eu,dr Gd,dr Tb,dr Dy,dr Ho,dr Er,dr Tm,dr Yb,dr Lu,dr Hf,dr Ta,dr W,dr Re,dr Os,dr Ir,dr Pt,dr Au,dr Hg,dr Tl,dr Pb,dr Bi,dr Po,dr At,dr Rn,dr Fr,dr Ra,dr Ac,dr Th,dr Pa,dr U,dr Np,dr Pu,dr Am,dr Cm,dr Bk,dr Cf,dr Es,dr Fm,dr Md,dr No,dr Lr,dG H,dG He,dG Li,dG Be,dG B,dG C,dG N,dG O,dG F,dG Ne,dG Na,dG Mg,dG Al,dG Si,dG P,dG S,dG Cl,dG Ar,dG K,dG Ca,dG Sc,dG Ti,dG V,dG Cr,dG Mn,dG Fe,dG Co,dG Ni,dG Cu,dG Zn,dG Ga,dG Ge,dG As,dG Se,dG Br,dG Kr,dG Rb,dG Sr,dG Y,dG Zr,dG Nb,dG Mo,dG Tc,dG Ru,dG Rh,dG Pd,dG Ag,dG Cd,dG In,dG Sn,dG Sb,dG Te,dG I,dG Xe,dG Cs,dG Ba,dG La,dG Ce,dG Pr,dG Nd,dG Pm,dG Sm,dG Eu,dG Gd,dG Tb,dG Dy,dG Ho,dG Er,dG Tm,dG Yb,dG Lu,dG Hf,dG Ta,dG W,dG Re,dG Os,dG Ir,dG Pt,dG Au,dG Hg,dG Tl,dG Pb,dG Bi,dG Po,dG At,dG Rn,dG Fr,dG Ra,dG Ac,dG Th,dG Pa,dG U,dG Np,dG Pu,dG Am,dG Cm,dG Bk,dG Cf,dG Es,dG Fm,dG Md,dG No,dG Lr
AlNbTiVZr0.5,5.6,A,M,B2+Al3Zr5+Laves,16,1,25,1485,262.9,,,0,1,0,0,0,,0.0001,1,,25,,0,1200,24,10,0,,,,Al1 Nb1 Ti1 V1 Zr0.5,0,0,0,0,0,0,0,0,0,0,0,0,0.222222222,0,0,0,0,0,0,0,0,0.222222222,0.222222222,0,0,0,0,0,0,0,0,0,0,0,0,0,0,0,0,0.111111111,0.222222222,0,0,0,0,0,0,0,0,0,0,0,0,0,0,0,0,0,0,0,0,0,0,0,0,0,0,0,0,0,0,0,0,0,0,0,0,0,0,0,0,0,0,0,0,0,0,0,0,0,0,0,0,0,0,0,0,0,0,0,0,0,0,1.50798319,0.054569203,0.013145213,-17.18518519,1971.437778,0.098765432,2750,5.372308617,0.056901923,122.2222222,10,82.14285714,253.3333333,4.222222222,1367.728667,0,0,0,0,0,0,0,0,0,0,0,0,-0.000783286,0,0,0,0,0,0,0,0,-0.02412257,0.089152459,0,0,0,0,0,0,0,0,0,0,0,0,0,0,0,0,-0.126926633,-0.000783286,0,0,0,0,0,0,0,0,0,0,0,0,0,0,0,0,0,0,0,0,0,0,0,0,0,0,0,0,0,0,0,0,0,0,0,0,0,0,0,0,0,0,0,0,0,0,0,0,0,0,0,0,0,0,0,0,0,0,0,0,0,0,0,0,0,0,0,0,0,0,0,0,0,0,0.4682964,0,0,0,0,0,0,0,0,-0.012295562,-0.224171689,0,0,0,0,0,0,0,0,0,0,0,0,0,0,0,0,-0.075060148,-0.194299074,0,0,0,0,0,0,0,0,0,0,0,0,0,0,0,0,0,0,0,0,0,0,0,0,0,0,0,0,0,0,0,0,0,0,0,0,0,0,0,0,0,0,0,0,0,0,0,0,0,0,0,0,0,0,0,0,0,0,0,0,0,0
AlNbTiVZr0.5,5.6,A,M,B2+Al3Zr5+Laves,16,1,800,675,119.5,,,0,1,0,0,0,,0.0001,1,,25,,0,1200,24,10,0,,,,Al1 Nb1 Ti1 V1 Zr0.5,0,0,0,0,0,0,0,0,0,0,0,0,0.222222222,0,0,0,0,0,0,0,0,0.222222222,0.222222222,0,0,0,0,0,0,0,0,0,0,0,0,0,0,0,0,0.111111111,0.222222222,0,0,0,0,0,0,0,0,0,0,0,0,0,0,0,0,0,0,0,0,0,0,0,0,0,0,0,0,0,0,0,0,0,0,0,0,0,0,0,0,0,0,0,0,0,0,0,0,0,0,0,0,0,0,0,0,0,0,0,0,0,0,1.50798319,0.054569203,0.013145213,-17.18518519,1971.437778,0.098765432,2750,5.372308617,0.056901923,122.2222222,10,82.14285714,253.3333333,4.222222222,1367.728667,0,0,0,0,0,0,0,0,0,0,0,0,-0.000783286,0,0,0,0,0,0,0,0,-0.02412257,0.089152459,0,0,0,0,0,0,0,0,0,0,0,0,0,0,0,0,-0.126926633,-0.000783286,0,0,0,0,0,0,0,0,0,0,0,0,0,0,0,0,0,0,0,0,0,0,0,0,0,0,0,0,0,0,0,0,0,0,0,0,0,0,0,0,0,0,0,0,0,0,0,0,0,0,0,0,0,0,0,0,0,0,0,0,0,0,0,0,0,0,0,0,0,0,0,0,0,0,0.4682964,0,0,0,0,0,0,0,0,-0.012295562,-0.224171689,0,0,0,0,0,0,0,0,0,0,0,0,0,0,0,0,-0.075060148,-0.194299074,0,0,0,0,0,0,0,0,0,0,0,0,0,0,0,0,0,0,0,0,0,0,0,0,0,0,0,0,0,0,0,0,0,0,0,0,0,0,0,0,0,0,0,0,0,0,0,0,0,0,0,0,0,0,0,0,0,0,0,0,0,0
AlNbTiVZr0.5,5.6,A,M,B2+Al3Zr5+Laves,16,1,600,1135,200.9,7.5,,0,1,0,0,0,,0.0001,1,,25,,0,1200,24,10,0,,,,Al1 Nb1 Ti1 V1 Zr0.5,0,0,0,0,0,0,0,0,0,0,0,0,0.222222222,0,0,0,0,0,0,0,0,0.222222222,0.222222222,0,0,0,0,0,0,0,0,0,0,0,0,0,0,0,0,0.111111111,0.222222222,0,0,0,0,0,0,0,0,0,0,0,0,0,0,0,0,0,0,0,0,0,0,0,0,0,0,0,0,0,0,0,0,0,0,0,0,0,0,0,0,0,0,0,0,0,0,0,0,0,0,0,0,0,0,0,0,0,0,0,0,0,0,1.50798319,0.054569203,0.013145213,-17.18518519,1971.437778,0.098765432,2750,5.372308617,0.056901923,122.2222222,10,82.14285714,253.3333333,4.222222222,1367.728667,0,0,0,0,0,0,0,0,0,0,0,0,-0.000783286,0,0,0,0,0,0,0,0,-0.02412257,0.089152459,0,0,0,0,0,0,0,0,0,0,0,0,0,0,0,0,-0.126926633,-0.000783286,0,0,0,0,0,0,0,0,0,0,0,0,0,0,0,0,0,0,0,0,0,0,0,0,0,0,0,0,0,0,0,0,0,0,0,0,0,0,0,0,0,0,0,0,0,0,0,0,0,0,0,0,0,0,0,0,0,0,0,0,0,0,0,0,0,0,0,0,0,0,0,0,0,0,0.4682964,0,0,0,0,0,0,0,0,-0.012295562,-0.224171689,0,0,0,0,0,0,0,0,0,0,0,0,0,0,0,0,-0.075060148,-0.194299074,0,0,0,0,0,0,0,0,0,0,0,0,0,0,0,0,0,0,0,0,0,0,0,0,0,0,0,0,0,0,0,0,0,0,0,0,0,0,0,0,0,0,0,0,0,0,0,0,0,0,0,0,0,0,0,0,0,0,0,0,0,0
AlNbTiVZr1.5,5.8,A,M,B2+Al3Zr5+Laves,16,1,25,1535,262.6,0.4,,0,1,0,0,0,,0.0001,1,,25,,0,1200,24,10,0,,,,Al1 Nb1 Ti1 V1 Zr1.5,0,0,0,0,0,0,0,0,0,0,0,0,0.181818182,0,0,0,0,0,0,0,0,0.181818182,0.181818182,0,0,0,0,0,0,0,0,0,0,0,0,0,0,0,0,0.272727273,0.181818182,0,0,0,0,0,0,0,0,0,0,0,0,0,0,0,0,0,0,0,0,0,0,0,0,0,0,0,0,0,0,0,0,0,0,0,0,0,0,0,0,0,0,0,0,0,0,0,0,0,0,0,0,0,0,0,0,0,0,0,0,0,0,1.530195481,0.065732389,0.013253902,-17.32231405,1999.903636,0.198347107,2750,5.396156947,0.079750111,143.6363636,10,91.66666667,258.1818182,4.181818182,2120.372586,0,0,0,0,0,0,0,0,0,0,0,0,0.022311425,0,0,0,0,0,0,0,0,-0.001020071,0.112170816,0,0,0,0,0,0,0,0,0,0,0,0,0,0,0,0,-0.103849063,0.022311425,0,0,0,0,0,0,0,0,0,0,0,0,0,0,0,0,0,0,0,0,0,0,0,0,0,0,0,0,0,0,0,0,0,0,0,0,0,0,0,0,0,0,0,0,0,0,0,0,0,0,0,0,0,0,0,0,0,0,0,0,0,0,0,0,0,0,0,0,0,0,0,0,0,0,0.482612853,0,0,0,0,0,0,0,0,0.001514958,-0.210991723,0,0,0,0,0,0,0,0,0,0,0,0,0,0,0,0,-0.061412849,-0.181016815,0,0,0,0,0,0,0,0,0,0,0,0,0,0,0,0,0,0,0,0,0,0,0,0,0,0,0,0,0,0,0,0,0,0,0,0,0,0,0,0,0,0,0,0,0,0,0,0,0,0,0,0,0,0,0,0,0,0,0,0,0,0
AlNbTiVZr1.5,5.8,A,M,B2+Al3Zr5+Laves,16,1,800,180,30.8,,,0,1,0,0,0,,0.0001,1,,25,,0,1200,24,10,0,,,,Al1 Nb1 Ti1 V1 Zr1.5,0,0,0,0,0,0,0,0,0,0,0,0,0.181818182,0,0,0,0,0,0,0,0,0.181818182,0.181818182,0,0,0,0,0,0,0,0,0,0,0,0,0,0,0,0,0.272727273,0.181818182,0,0,0,0,0,0,0,0,0,0,0,0,0,0,0,0,0,0,0,0,0,0,0,0,0,0,0,0,0,0,0,0,0,0,0,0,0,0,0,0,0,0,0,0,0,0,0,0,0,0,0,0,0,0,0,0,0,0,0,0,0,0,1.530195481,0.065732389,0.013253902,-17.32231405,1999.903636,0.198347107,2750,5.396156947,0.079750111,143.6363636,10,91.66666667,258.1818182,4.181818182,2120.372586,0,0,0,0,0,0,0,0,0,0,0,0,0.022311425,0,0,0,0,0,0,0,0,-0.001020071,0.112170816,0,0,0,0,0,0,0,0,0,0,0,0,0,0,0,0,-0.103849063,0.022311425,0,0,0,0,0,0,0,0,0,0,0,0,0,0,0,0,0,0,0,0,0,0,0,0,0,0,0,0,0,0,0,0,0,0,0,0,0,0,0,0,0,0,0,0,0,0,0,0,0,0,0,0,0,0,0,0,0,0,0,0,0,0,0,0,0,0,0,0,0,0,0,0,0,0,0.482612853,0,0,0,0,0,0,0,0,0.001514958,-0.210991723,0,0,0,0,0,0,0,0,0,0,0,0,0,0,0,0,-0.061412849,-0.181016815,0,0,0,0,0,0,0,0,0,0,0,0,0,0,0,0,0,0,0,0,0,0,0,0,0,0,0,0,0,0,0,0,0,0,0,0,0,0,0,0,0,0,0,0,0,0,0,0,0,0,0,0,0,0,0,0,0,0,0,0,0,0
AlNbTiVZr1.5,5.8,A,M,B2+Al3Zr5+Laves,16,1,600,1195,204.4,0,,0,1,0,0,0,,0.0001,1,,25,,0,1200,24,10,0,,,,Al1 Nb1 Ti1 V1 Zr1.5,0,0,0,0,0,0,0,0,0,0,0,0,0.181818182,0,0,0,0,0,0,0,0,0.181818182,0.181818182,0,0,0,0,0,0,0,0,0,0,0,0,0,0,0,0,0.272727273,0.181818182,0,0,0,0,0,0,0,0,0,0,0,0,0,0,0,0,0,0,0,0,0,0,0,0,0,0,0,0,0,0,0,0,0,0,0,0,0,0,0,0,0,0,0,0,0,0,0,0,0,0,0,0,0,0,0,0,0,0,0,0,0,0,1.530195481,0.065732389,0.013253902,-17.32231405,1999.903636,0.198347107,2750,5.396156947,0.079750111,143.6363636,10,91.66666667,258.1818182,4.181818182,2120.372586,0,0,0,0,0,0,0,0,0,0,0,0,0.022311425,0,0,0,0,0,0,0,0,-0.001020071,0.112170816,0,0,0,0,0,0,0,0,0,0,0,0,0,0,0,0,-0.103849063,0.022311425,0,0,0,0,0,0,0,0,0,0,0,0,0,0,0,0,0,0,0,0,0,0,0,0,0,0,0,0,0,0,0,0,0,0,0,0,0,0,0,0,0,0,0,0,0,0,0,0,0,0,0,0,0,0,0,0,0,0,0,0,0,0,0,0,0,0,0,0,0,0,0,0,0,0,0.482612853,0,0,0,0,0,0,0,0,0.001514958,-0.210991723,0,0,0,0,0,0,0,0,0,0,0,0,0,0,0,0,-0.061412849,-0.181016815,0,0,0,0,0,0,0,0,0,0,0,0,0,0,0,0,0,0,0,0,0,0,0,0,0,0,0,0,0,0,0,0,0,0,0,0,0,0,0,0,0,0,0,0,0,0,0,0,0,0,0,0,0,0,0,0,0,0,0,0,0,0
C0.1Hf0.5Mo0.5NbTiZr,7.8,AC,M,BCC+MC,17,1,25,1183,151.5,32.42,,0,0,0,0,0,,0.001,1,,25,,0,25,0,10,0,,,,C0.1 Hf0.5 Mo0.5 Nb1 Ti1 Zr1,0,0,0,0,0,0.024390244,0,0,0,0,0,0,0,0,0,0,0,0,0,0,0,0.243902439,0,0,0,0,0,0,0,0,0,0,0,0,0,0,0,0,0,0.243902439,0.243902439,0.12195122,0,0,0,0,0,0,0,0,0,0,0,0,0,0,0,0,0,0,0,0,0,0,0,0,0,0,0,0,0,0.12195122,0,0,0,0,0,0,0,0,0,0,0,0,0,0,0,0,0,0,0,0,0,0,0,0,0,0,0,0,0,0,0,3.088879172,0.094674594,0.013603432,-10.63652588,2415.195122,0.237953599,3823,3.864673441,0.189737741,194.0365854,5.5,102.125,324.3902439,6.195121951,1820.781547,0,0,0,0,0,0.697207,0,0,0,0,0,0,0,0,0,0,0,0,0,0,0,0.003531761,0,0,0,0,0,0,0,0,0,0,0,0,0,0,0,0,0,-0.099089745,0.026812522,0.083056344,0,0,0,0,0,0,0,0,0,0,0,0,0,0,0,0,0,0,0,0,0,0,0,0,0,0,0,0,0,-0.085006819,0,0,0,0,0,0,0,0,0,0,0,0,0,0,0,0,0,0,0,0,0,0,0,0,0,0,0,0,0,0,0,0,0,0,0,0,1.542101019,0,0,0,0,0,0,0,0,0,0,0,0,0,0,0,-0.093242747,0,0,0,0,0,0,0,0,0,0,0,0,0,0,0,0,0,-0.155038105,-0.272198944,0.630487048,0,0,0,0,0,0,0,0,0,0,0,0,0,0,0,0,0,0,0,0,0,0,0,0,0,0,0,0,0,0.102052342,0,0,0,0,0,0,0,0,0,0,0,0,0,0,0,0,0,0,0,0,0,0,0,0,0,0,0,0,0,0,0
C0.3Hf0.5Mo0.5NbTiZr,7.7,AC,M,BCC+MC,17,1,25,1201,156.2,26.8,,0,0,0,0,0,,0.001,1,,25,,0,25,0,10,0,,,,C0.3 Hf0.5 Mo0.5 Nb1 Ti1 Zr1,0,0,0,0,0,0.069767442,0,0,0,0,0,0,0,0,0,0,0,0,0,0,0,0.23255814,0,0,0,0,0,0,0,0,0,0,0,0,0,0,0,0,0,0.23255814,0.23255814,0.11627907,0,0,0,0,0,0,0,0,0,0,0,0,0,0,0,0,0,0,0,0,0,0,0,0,0,0,0,0,0,0.11627907,0,0,0,0,0,0,0,0,0,0,0,0,0,0,0,0,0,0,0,0,0,0,0,0,0,0,0,0,0,0,0,1.229631811,0.139624147,0.014165478,-28.57760952,2480.674419,0.216333153,3823,5.672871483,0.220269066,185.2674419,5.5,102.125,323.255814,6.093023256,3162.183619,0,0,0,0,0,0.664778767,0,0,0,0,0,0,0,0,0,0,0,0,0,0,0,-0.02901336,0,0,0,0,0,0,0,0,0,0,0,0,0,0,0,0,0,-0.131130905,-0.005829921,0.050205377,0,0,0,0,0,0,0,0,0,0,0,0,0,0,0,0,0,0,0,0,0,0,0,0,0,0,0,0,0,-0.117124265,0,0,0,0,0,0,0,0,0,0,0,0,0,0,0,0,0,0,0,0,0,0,0,0,0,0,0,0,0,0,0,0,0,0,0,0,1.470375391,0,0,0,0,0,0,0,0,0,0,0,0,0,0,0,-0.164389147,0,0,0,0,0,0,0,0,0,0,0,0,0,0,0,0,0,-0.224702444,-0.338911348,0.547177378,0,0,0,0,0,0,0,0,0,0,0,0,0,0,0,0,0,0,0,0,0,0,0,0,0,0,0,0,0,0.026603264,0,0,0,0,0,0,0,0,0,0,0,0,0,0,0,0,0,0,0,0,0,0,0,0,0,0,0,0,0,0,0
Hf0.5Mo0.5NbTiZr,7.9,AC,S,BCC,17,1,25,1176,149.4,18.27,,0,0,0,0,0,,0.001,1,,25,,0,25,0,10,0,,,,Hf0.5 Mo0.5 Nb1 Ti1 Zr1,0,0,0,0,0,0,0,0,0,0,0,0,0,0,0,0,0,0,0,0,0,0.25,0,0,0,0,0,0,0,0,0,0,0,0,0,0,0,0,0,0.25,0.25,0.125,0,0,0,0,0,0,0,0,0,0,0,0,0,0,0,0,0,0,0,0,0,0,0,0,0,0,0,0,0,0.125,0,0,0,0,0,0,0,0,0,0,0,0,0,0,0,0,0,0,0,0,0,0,0,0,0,0,0,0,0,0,0,123.4397256,0.057244034,0.012966358,-0.25,2380,0.25,2896,3.619718704,0.167089301,198.75,100,156.4285714,325,6.25,1691.419547,0,0,0,0,0,0,0,0,0,0,0,0,0,0,0,0,0,0,0,0,0,0.021024763,0,0,0,0,0,0,0,0,0,0,0,0,0,0,0,0,0,-0.081867622,0.044357835,0.100713738,0,0,0,0,0,0,0,0,0,0,0,0,0,0,0,0,0,0,0,0,0,0,0,0,0,0,0,0,0,-0.067743691,0,0,0,0,0,0,0,0,0,0,0,0,0,0,0,0,0,0,0,0,0,0,0,0,0,0,0,0,0,0,0,0,0,0,0,0,0,0,0,0,0,0,0,0,0,0,0,0,0,0,0,0,-0.055001558,0,0,0,0,0,0,0,0,0,0,0,0,0,0,0,0,0,-0.117593523,-0.236341028,0.675265996,0,0,0,0,0,0,0,0,0,0,0,0,0,0,0,0,0,0,0,0,0,0,0,0,0,0,0,0,0,0.142606221,0,0,0,0,0,0,0,0,0,0,0,0,0,0,0,0,0,0,0,0,0,0,0,0,0,0,0,0,0,0,0
CoCrMoNb,8.8,AC,M,BCC+Laves,18,1,25,1419.6,,5.77,960,0,0,0,0,0,5.5,0.001,1,,25,,0,25,0,10,0,,,,Co1 Cr1 Mo1 Nb1,0,0,0,0,0,0,0,0,0,0,0,0,0,0,0,0,0,0,0,0,0,0,0,0.25,0,0,0.25,0,0,0,0,0,0,0,0,0,0,0,0,0,0.25,0.25,0,0,0,0,0,0,0,0,0,0,0,0,0,0,0,0,0,0,0,0,0,0,0,0,0,0,0,0,0,0,0,0,0,0,0,0,0,0,0,0,0,0,0,0,0,0,0,0,0,0,0,0,0,0,0,0,0,0,0,0,0,2.352704229,0.052543739,0.011525651,-11.75,2398.5,0,2896,4.720946358,0.120392178,242.5,120,201.6666667,477.5,6.5,3773.135599,0,0,0,0,0,0,0,0,0,0,0,0,0,0,0,0,0,0,0,0,0,0,0,0.032103516,0,0,0.074533965,0,0,0,0,0,0,0,0,0,0,0,0,0,-0.081513806,-0.025123676,0,0,0,0,0,0,0,0,0,0,0,0,0,0,0,0,0,0,0,0,0,0,0,0,0,0,0,0,0,0,0,0,0,0,0,0,0,0,0,0,0,0,0,0,0,0,0,0,0,0,0,0,0,0,0,0,0,0,0,0,0,0,0,0,0,0,0,0,0,0,0,0,0,0,0,0,0,0,0,0,0,0,0,0,-0.673876031,0,0,-0.408415671,0,0,0,0,0,0,0,0,0,0,0,0,0,0.139657737,0.942633965,0,0,0,0,0,0,0,0,0,0,0,0,0,0,0,0,0,0,0,0,0,0,0,0,0,0,0,0,0,0,0,0,0,0,0,0,0,0,0,0,0,0,0,0,0,0,0,0,0,0,0,0,0,0,0,0,0,0,0,0,0
CoCrMoNbTi,7.8,AC,M,BCC+Laves,18,1,25,1096.8,,3.88,844,0,0,0,0,0,9.8,0.001,1,,25,,0,25,0,10,0,,,,Co1 Cr1 Mo1 Nb1 Ti1,0,0,0,0,0,0,0,0,0,0,0,0,0,0,0,0,0,0,0,0,0,0.2,0,0.2,0,0,0.2,0,0,0,0,0,0,0,0,0,0,0,0,0,0.2,0.2,0,0,0,0,0,0,0,0,0,0,0,0,0,0,0,0,0,0,0,0,0,0,0,0,0,0,0,0,0,0,0,0,0,0,0,0,0,0,0,0,0,0,0,0,0,0,0,0,0,0,0,0,0,0,0,0,0,0,0,0,0,2.296849681,0.059612995,0.013380867,-13.44,2307,0.08,2896,5.259574262,0.128502007,244,120,197.5,420,6,3324.900815,0,0,0,0,0,0,0,0,0,0,0,0,0,0,0,0,0,0,0,0,0,-0.083851864,0,0.053067009,0,0,0.095466113,0,0,0,0,0,0,0,0,0,0,0,0,0,-0.060539765,-0.004141494,0,0,0,0,0,0,0,0,0,0,0,0,0,0,0,0,0,0,0,0,0,0,0,0,0,0,0,0,0,0,0,0,0,0,0,0,0,0,0,0,0,0,0,0,0,0,0,0,0,0,0,0,0,0,0,0,0,0,0,0,0,0,0,0,0,0,0,0,0,0,0,0,0,0,0,0,0,0,0,0,0,0,0.244930356,0,-0.742478275,0,0,-0.478581736,0,0,0,0,0,0,0,0,0,0,0,0,0,0.0748007,0.901328956,0,0,0,0,0,0,0,0,0,0,0,0,0,0,0,0,0,0,0,0,0,0,0,0,0,0,0,0,0,0,0,0,0,0,0,0,0,0,0,0,0,0,0,0,0,0,0,0,0,0,0,0,0,0,0,0,0,0,0,0,0
CoCrMoNbTi0.2,8.5,AC,M,BCC+Laves,18,1,25,1905.6,,5.07,915,0,0,0,0,0,7,0.001,1,,25,,0,25,0,10,0,,,,Co1 Cr1 Mo1 Nb1 Ti0.2,0,0,0,0,0,0,0,0,0,0,0,0,0,0,0,0,0,0,0,0,0,0.047619048,0,0.238095238,0,0,0.238095238,0,0,0,0,0,0,0,0,0,0,0,0,0,0.238095238,0.238095238,0,0,0,0,0,0,0,0,0,0,0,0,0,0,0,0,0,0,0,0,0,0,0,0,0,0,0,0,0,0,0,0,0,0,0,0,0,0,0,0,0,0,0,0,0,0,0,0,0,0,0,0,0,0,0,0,0,0,0,0,0,2.421582764,0.054972842,0.012568477,-12.33560091,2376.714286,0.022675737,2896,5.044344691,0.12302165,242.8571429,120,200.625,463.8095238,6.380952381,3535.799143,0,0,0,0,0,0,0,0,0,0,0,0,0,0,0,0,0,0,0,0,0,-0.099823648,0,0.037094824,0,0,0.07951781,0,0,0,0,0,0,0,0,0,0,0,0,0,-0.076519987,-0.020127918,0,0,0,0,0,0,0,0,0,0,0,0,0,0,0,0,0,0,0,0,0,0,0,0,0,0,0,0,0,0,0,0,0,0,0,0,0,0,0,0,0,0,0,0,0,0,0,0,0,0,0,0,0,0,0,0,0,0,0,0,0,0,0,0,0,0,0,0,0,0,0,0,0,0,0,0,0,0,0,0,0,0,0.291583757,0,-0.690209898,0,0,-0.425121877,0,0,0,0,0,0,0,0,0,0,0,0,0,0.124215585,0.932799439,0,0,0,0,0,0,0,0,0,0,0,0,0,0,0,0,0,0,0,0,0,0,0,0,0,0,0,0,0,0,0,0,0,0,0,0,0,0,0,0,0,0,0,0,0,0,0,0,0,0,0,0,0,0,0,0,0,0,0,0,0
CoCrMoNbTi0.4,8.3,AC,S,BCC,18,1,25,1771.3,,4.62,830,0,0,0,0,0,12,0.001,1,,25,,0,25,0,10,0,,,,Co1 Cr1 Mo1 Nb1 Ti0.4,0,0,0,0,0,0,0,0,0,0,0,0,0,0,0,0,0,0,0,0,0,0.090909091,0,0.227272727,0,0,0.227272727,0,0,0,0,0,0,0,0,0,0,0,0,0,0.227272727,0.227272727,0,0,0,0,0,0,0,0,0,0,0,0,0,0,0,0,0,0,0,0,0,0,0,0,0,0,0,0,0,0,0,0,0,0,0,0,0,0,0,0,0,0,0,0,0,0,0,0,0,0,0,0,0,0,0,0,0,0,0,0,0,2.401581642,0.056739557,0.013010609,-12.76859504,2356.909091,0.041322314,2896,5.179342736,0.125031259,243.1818182,120,199.7058824,451.3636364,6.272727273,3421.633366,0,0,0,0,0,0,0,0,0,0,0,0,0,0,0,0,0,0,0,0,0,-0.095286209,0,0.041632377,0,0,0.084048578,0,0,0,0,0,0,0,0,0,0,0,0,0,-0.071980151,-0.01558632,0,0,0,0,0,0,0,0,0,0,0,0,0,0,0,0,0,0,0,0,0,0,0,0,0,0,0,0,0,0,0,0,0,0,0,0,0,0,0,0,0,0,0,0,0,0,0,0,0,0,0,0,0,0,0,0,0,0,0,0,0,0,0,0,0,0,0,0,0,0,0,0,0,0,0,0,0,0,0,0,0,0,0.27832995,0,-0.705058869,0,0,-0.440309337,0,0,0,0,0,0,0,0,0,0,0,0,0,0.110177265,0.923858961,0,0,0,0,0,0,0,0,0,0,0,0,0,0,0,0,0,0,0,0,0,0,0,0,0,0,0,0,0,0,0,0,0,0,0,0,0,0,0,0,0,0,0,0,0,0,0,0,0,0,0,0,0,0,0,0,0,0,0,0,0
CoCrMoNbTi0.5,8.2,AC,M,BCC+Laves,18,1,25,1609.2,,4.92,849,0,0,0,0,0,8,0.001,1,,25,,0,25,0,10,0,,,,Co1 Cr1 Mo1 Nb1 Ti0.5,0,0,0,0,0,0,0,0,0,0,0,0,0,0,0,0,0,0,0,0,0,0.111111111,0,0.222222222,0,0,0.222222222,0,0,0,0,0,0,0,0,0,0,0,0,0,0.222222222,0.222222222,0,0,0,0,0,0,0,0,0,0,0,0,0,0,0,0,0,0,0,0,0,0,0,0,0,0,0,0,0,0,0,0,0,0,0,0,0,0,0,0,0,0,0,0,0,0,0,0,0,0,0,0,0,0,0,0,0,0,0,0,0,2.385216539,0.057434242,0.013145213,-12.9382716,2347.666667,0.049382716,2896,5.217904412,0.125846178,243.3333333,120,199.2857143,445.5555556,6.222222222,3388.528275,0,0,0,0,0,0,0,0,0,0,0,0,0,0,0,0,0,0,0,0,0,-0.093168738,0,0.043749901,0,0,0.086162937,0,0,0,0,0,0,0,0,0,0,0,0,0,-0.069861561,-0.013466908,0,0,0,0,0,0,0,0,0,0,0,0,0,0,0,0,0,0,0,0,0,0,0,0,0,0,0,0,0,0,0,0,0,0,0,0,0,0,0,0,0,0,0,0,0,0,0,0,0,0,0,0,0,0,0,0,0,0,0,0,0,0,0,0,0,0,0,0,0,0,0,0,0,0,0,0,0,0,0,0,0,0,0.27214484,0,-0.711988389,0,0,-0.447396819,0,0,0,0,0,0,0,0,0,0,0,0,0,0.103626049,0.919686738,0,0,0,0,0,0,0,0,0,0,0,0,0,0,0,0,0,0,0,0,0,0,0,0,0,0,0,0,0,0,0,0,0,0,0,0,0,0,0,0,0,0,0,0,0,0,0,0,0,0,0,0,0,0,0,0,0,0,0,0,0
CrHfNbTiZr,8.2,A,M,BCC+Laves,19,1,25,1457,176.9,2.52,,0,1,0,0,0,,0.0005,1,,25,,0,500,0.167,10,0,,,,Cr1 Hf1 Nb1 Ti1 Zr1,0,0,0,0,0,0,0,0,0,0,0,0,0,0,0,0,0,0,0,0,0,0.2,0,0.2,0,0,0,0,0,0,0,0,0,0,0,0,0,0,0,0.2,0.2,0,0,0,0,0,0,0,0,0,0,0,0,0,0,0,0,0,0,0,0,0,0,0,0,0,0,0,0,0,0,0.2,0,0,0,0,0,0,0,0,0,0,0,0,0,0,0,0,0,0,0,0,0,0,0,0,0,0,0,0,0,0,0,7.697343629,0.075729936,0.013380867,-4,2301,0.16,2750,4.303546291,0.097575068,206,100,166.25,392,7.4,3376.891773,0,0,0,0,0,0,0,0,0,0,0,0,0,0,0,0,0,0,0,0,0,0.006295917,0,0.142989873,0,0,0,0,0,0,0,0,0,0,0,0,0,0,0,-0.096505188,0.029616781,0,0,0,0,0,0,0,0,0,0,0,0,0,0,0,0,0,0,0,0,0,0,0,0,0,0,0,0,0,0,-0.082397383,0,0,0,0,0,0,0,0,0,0,0,0,0,0,0,0,0,0,0,0,0,0,0,0,0,0,0,0,0,0,0,0,0,0,0,0,0,0,0,0,0,0,0,0,0,0,0,0,0,0,0,0,0.212938793,0,-0.803403405,0,0,0,0,0,0,0,0,0,0,0,0,0,0,0,0.151935124,0.035224803,0,0,0,0,0,0,0,0,0,0,0,0,0,0,0,0,0,0,0,0,0,0,0,0,0,0,0,0,0,0,0.403304686,0,0,0,0,0,0,0,0,0,0,0,0,0,0,0,0,0,0,0,0,0,0,0,0,0,0,0,0,0,0,0
CrHfNbTiZr,8.2,A,M,BCC+Laves,19,1,25,1420,172.4,4.43,,0,1,0,0,0,,0.0005,1,,25,,0,300,0.167,10,0,,,,Cr1 Hf1 Nb1 Ti1 Zr1,0,0,0,0,0,0,0,0,0,0,0,0,0,0,0,0,0,0,0,0,0,0.2,0,0.2,0,0,0,0,0,0,0,0,0,0,0,0,0,0,0,0.2,0.2,0,0,0,0,0,0,0,0,0,0,0,0,0,0,0,0,0,0,0,0,0,0,0,0,0,0,0,0,0,0,0.2,0,0,0,0,0,0,0,0,0,0,0,0,0,0,0,0,0,0,0,0,0,0,0,0,0,0,0,0,0,0,0,7.697343629,0.075729936,0.013380867,-4,2301,0.16,2750,4.303546291,0.097575068,206,100,166.25,392,7.4,3376.891773,0,0,0,0,0,0,0,0,0,0,0,0,0,0,0,0,0,0,0,0,0,0.006295917,0,0.142989873,0,0,0,0,0,0,0,0,0,0,0,0,0,0,0,-0.096505188,0.029616781,0,0,0,0,0,0,0,0,0,0,0,0,0,0,0,0,0,0,0,0,0,0,0,0,0,0,0,0,0,0,-0.082397383,0,0,0,0,0,0,0,0,0,0,0,0,0,0,0,0,0,0,0,0,0,0,0,0,0,0,0,0,0,0,0,0,0,0,0,0,0,0,0,0,0,0,0,0,0,0,0,0,0,0,0,0,0.212938793,0,-0.803403405,0,0,0,0,0,0,0,0,0,0,0,0,0,0,0,0.151935124,0.035224803,0,0,0,0,0,0,0,0,0,0,0,0,0,0,0,0,0,0,0,0,0,0,0,0,0,0,0,0,0,0,0.403304686,0,0,0,0,0,0,0,0,0,0,0,0,0,0,0,0,0,0,0,0,0,0,0,0,0,0,0,0,0,0,0
CrHfNbTiZr,8.2,AC,M,BCC+Laves,19,1,25,1375,167,3.06,,0,0,0,0,0,,0.0005,1,,25,,0,25,0,10,0,,,,Cr1 Hf1 Nb1 Ti1 Zr1,0,0,0,0,0,0,0,0,0,0,0,0,0,0,0,0,0,0,0,0,0,0.2,0,0.2,0,0,0,0,0,0,0,0,0,0,0,0,0,0,0,0.2,0.2,0,0,0,0,0,0,0,0,0,0,0,0,0,0,0,0,0,0,0,0,0,0,0,0,0,0,0,0,0,0,0.2,0,0,0,0,0,0,0,0,0,0,0,0,0,0,0,0,0,0,0,0,0,0,0,0,0,0,0,0,0,0,0,7.697343629,0.075729936,0.013380867,-4,2301,0.16,2750,4.303546291,0.097575068,206,100,166.25,392,7.4,3376.891773,0,0,0,0,0,0,0,0,0,0,0,0,0,0,0,0,0,0,0,0,0,0.006295917,0,0.142989873,0,0,0,0,0,0,0,0,0,0,0,0,0,0,0,-0.096505188,0.029616781,0,0,0,0,0,0,0,0,0,0,0,0,0,0,0,0,0,0,0,0,0,0,0,0,0,0,0,0,0,0,-0.082397383,0,0,0,0,0,0,0,0,0,0,0,0,0,0,0,0,0,0,0,0,0,0,0,0,0,0,0,0,0,0,0,0,0,0,0,0,0,0,0,0,0,0,0,0,0,0,0,0,0,0,0,0,0.212938793,0,-0.803403405,0,0,0,0,0,0,0,0,0,0,0,0,0,0,0,0.151935124,0.035224803,0,0,0,0,0,0,0,0,0,0,0,0,0,0,0,0,0,0,0,0,0,0,0,0,0,0,0,0,0,0,0.403304686,0,0,0,0,0,0,0,0,0,0,0,0,0,0,0,0,0,0,0,0,0,0,0,0,0,0,0,0,0,0,0
CrHfNbTiZr,8.2,A,M,BCC+Laves,19,1,25,1328,161.3,4.3,,0,1,0,0,0,,0.0005,1,,25,,0,900,0.167,10,0,,,,Cr1 Hf1 Nb1 Ti1 Zr1,0,0,0,0,0,0,0,0,0,0,0,0,0,0,0,0,0,0,0,0,0,0.2,0,0.2,0,0,0,0,0,0,0,0,0,0,0,0,0,0,0,0.2,0.2,0,0,0,0,0,0,0,0,0,0,0,0,0,0,0,0,0,0,0,0,0,0,0,0,0,0,0,0,0,0,0.2,0,0,0,0,0,0,0,0,0,0,0,0,0,0,0,0,0,0,0,0,0,0,0,0,0,0,0,0,0,0,0,7.697343629,0.075729936,0.013380867,-4,2301,0.16,2750,4.303546291,0.097575068,206,100,166.25,392,7.4,3376.891773,0,0,0,0,0,0,0,0,0,0,0,0,0,0,0,0,0,0,0,0,0,0.006295917,0,0.142989873,0,0,0,0,0,0,0,0,0,0,0,0,0,0,0,-0.096505188,0.029616781,0,0,0,0,0,0,0,0,0,0,0,0,0,0,0,0,0,0,0,0,0,0,0,0,0,0,0,0,0,0,-0.082397383,0,0,0,0,0,0,0,0,0,0,0,0,0,0,0,0,0,0,0,0,0,0,0,0,0,0,0,0,0,0,0,0,0,0,0,0,0,0,0,0,0,0,0,0,0,0,0,0,0,0,0,0,0.212938793,0,-0.803403405,0,0,0,0,0,0,0,0,0,0,0,0,0,0,0,0.151935124,0.035224803,0,0,0,0,0,0,0,0,0,0,0,0,0,0,0,0,0,0,0,0,0,0,0,0,0,0,0,0,0,0,0.403304686,0,0,0,0,0,0,0,0,0,0,0,0,0,0,0,0,0,0,0,0,0,0,0,0,0,0,0,0,0,0,0
CrHfNbTiZr,8.2,A,M,BCC+Laves,19,1,25,1322,160.5,1.2,,0,1,0,0,0,,0.0005,1,,25,,0,700,0.167,10,0,,,,Cr1 Hf1 Nb1 Ti1 Zr1,0,0,0,0,0,0,0,0,0,0,0,0,0,0,0,0,0,0,0,0,0,0.2,0,0.2,0,0,0,0,0,0,0,0,0,0,0,0,0,0,0,0.2,0.2,0,0,0,0,0,0,0,0,0,0,0,0,0,0,0,0,0,0,0,0,0,0,0,0,0,0,0,0,0,0,0.2,0,0,0,0,0,0,0,0,0,0,0,0,0,0,0,0,0,0,0,0,0,0,0,0,0,0,0,0,0,0,0,7.697343629,0.075729936,0.013380867,-4,2301,0.16,2750,4.303546291,0.097575068,206,100,166.25,392,7.4,3376.891773,0,0,0,0,0,0,0,0,0,0,0,0,0,0,0,0,0,0,0,0,0,0.006295917,0,0.142989873,0,0,0,0,0,0,0,0,0,0,0,0,0,0,0,-0.096505188,0.029616781,0,0,0,0,0,0,0,0,0,0,0,0,0,0,0,0,0,0,0,0,0,0,0,0,0,0,0,0,0,0,-0.082397383,0,0,0,0,0,0,0,0,0,0,0,0,0,0,0,0,0,0,0,0,0,0,0,0,0,0,0,0,0,0,0,0,0,0,0,0,0,0,0,0,0,0,0,0,0,0,0,0,0,0,0,0,0.212938793,0,-0.803403405,0,0,0,0,0,0,0,0,0,0,0,0,0,0,0,0.151935124,0.035224803,0,0,0,0,0,0,0,0,0,0,0,0,0,0,0,0,0,0,0,0,0,0,0,0,0,0,0,0,0,0,0.403304686,0,0,0,0,0,0,0,0,0,0,0,0,0,0,0,0,0,0,0,0,0,0,0,0,0,0,0,0,0,0,0
HfNbTiVZr,8.1,A,M,BCC+Laves,19,1,25,1157,143.5,39.23,,0,1,0,0,0,100,0.0005,1,,25,,0,900,0.167,10,0,,,,Hf1 Nb1 Ti1 V1 Zr1,0,0,0,0,0,0,0,0,0,0,0,0,0,0,0,0,0,0,0,0,0,0.2,0.2,0,0,0,0,0,0,0,0,0,0,0,0,0,0,0,0,0.2,0.2,0,0,0,0,0,0,0,0,0,0,0,0,0,0,0,0,0,0,0,0,0,0,0,0,0,0,0,0,0,0,0.2,0,0,0,0,0,0,0,0,0,0,0,0,0,0,0,0,0,0,0,0,0,0,0,0,0,0,0,0,0,0,0,192.483769,0.069580298,0.013380867,0.16,2301.6,0.16,2750,3.789935405,0.093331333,152,50,113.75,308,7.2,2287.861153,0,0,0,0,0,0,0,0,0,0,0,0,0,0,0,0,0,0,0,0,0,0.011018242,0.124157383,0,0,0,0,0,0,0,0,0,0,0,0,0,0,0,0,-0.091816634,0.034344054,0,0,0,0,0,0,0,0,0,0,0,0,0,0,0,0,0,0,0,0,0,0,0,0,0,0,0,0,0,0,-0.077703046,0,0,0,0,0,0,0,0,0,0,0,0,0,0,0,0,0,0,0,0,0,0,0,0,0,0,0,0,0,0,0,0,0,0,0,0,0,0,0,0,0,0,0,0,0,0,0,0,0,0,0,0,0.052548182,-0.161814684,0,0,0,0,0,0,0,0,0,0,0,0,0,0,0,0,-0.010842968,-0.131528617,0,0,0,0,0,0,0,0,0,0,0,0,0,0,0,0,0,0,0,0,0,0,0,0,0,0,0,0,0,0,0.251638087,0,0,0,0,0,0,0,0,0,0,0,0,0,0,0,0,0,0,0,0,0,0,0,0,0,0,0,0,0,0,0
HfNbTiVZr,8.1,AC,M,BCC+unknown,19,1,25,1170,145.2,28.92,,0,0,0,0,0,13,0.0005,1,,25,,0,25,0,10,0,,,,Hf1 Nb1 Ti1 V1 Zr1,0,0,0,0,0,0,0,0,0,0,0,0,0,0,0,0,0,0,0,0,0,0.2,0.2,0,0,0,0,0,0,0,0,0,0,0,0,0,0,0,0,0.2,0.2,0,0,0,0,0,0,0,0,0,0,0,0,0,0,0,0,0,0,0,0,0,0,0,0,0,0,0,0,0,0,0.2,0,0,0,0,0,0,0,0,0,0,0,0,0,0,0,0,0,0,0,0,0,0,0,0,0,0,0,0,0,0,0,192.483769,0.069580298,0.013380867,0.16,2301.6,0.16,2750,3.789935405,0.093331333,152,50,113.75,308,7.2,2287.861153,0,0,0,0,0,0,0,0,0,0,0,0,0,0,0,0,0,0,0,0,0,0.011018242,0.124157383,0,0,0,0,0,0,0,0,0,0,0,0,0,0,0,0,-0.091816634,0.034344054,0,0,0,0,0,0,0,0,0,0,0,0,0,0,0,0,0,0,0,0,0,0,0,0,0,0,0,0,0,0,-0.077703046,0,0,0,0,0,0,0,0,0,0,0,0,0,0,0,0,0,0,0,0,0,0,0,0,0,0,0,0,0,0,0,0,0,0,0,0,0,0,0,0,0,0,0,0,0,0,0,0,0,0,0,0,0.052548182,-0.161814684,0,0,0,0,0,0,0,0,0,0,0,0,0,0,0,0,-0.010842968,-0.131528617,0,0,0,0,0,0,0,0,0,0,0,0,0,0,0,0,0,0,0,0,0,0,0,0,0,0,0,0,0,0,0.251638087,0,0,0,0,0,0,0,0,0,0,0,0,0,0,0,0,0,0,0,0,0,0,0,0,0,0,0,0,0,0,0
HfNbTiVZr,8.1,A,s,BCC,19,1,25,1253,155.5,37.86,,0,1,0,0,0,12.5,0.0005,1,,25,,0,500,0.167,10,0,,,,Hf1 Nb1 Ti1 V1 Zr1,0,0,0,0,0,0,0,0,0,0,0,0,0,0,0,0,0,0,0,0,0,0.2,0.2,0,0,0,0,0,0,0,0,0,0,0,0,0,0,0,0,0.2,0.2,0,0,0,0,0,0,0,0,0,0,0,0,0,0,0,0,0,0,0,0,0,0,0,0,0,0,0,0,0,0,0.2,0,0,0,0,0,0,0,0,0,0,0,0,0,0,0,0,0,0,0,0,0,0,0,0,0,0,0,0,0,0,0,192.483769,0.069580298,0.013380867,0.16,2301.6,0.16,2750,3.789935405,0.093331333,152,50,113.75,308,7.2,2287.861153,0,0,0,0,0,0,0,0,0,0,0,0,0,0,0,0,0,0,0,0,0,0.011018242,0.124157383,0,0,0,0,0,0,0,0,0,0,0,0,0,0,0,0,-0.091816634,0.034344054,0,0,0,0,0,0,0,0,0,0,0,0,0,0,0,0,0,0,0,0,0,0,0,0,0,0,0,0,0,0,-0.077703046,0,0,0,0,0,0,0,0,0,0,0,0,0,0,0,0,0,0,0,0,0,0,0,0,0,0,0,0,0,0,0,0,0,0,0,0,0,0,0,0,0,0,0,0,0,0,0,0,0,0,0,0,0.052548182,-0.161814684,0,0,0,0,0,0,0,0,0,0,0,0,0,0,0,0,-0.010842968,-0.131528617,0,0,0,0,0,0,0,0,0,0,0,0,0,0,0,0,0,0,0,0,0,0,0,0,0,0,0,0,0,0,0.251638087,0,0,0,0,0,0,0,0,0,0,0,0,0,0,0,0,0,0,0,0,0,0,0,0,0,0,0,0,0,0,0
HfNbTiVZr,8.1,A,s,BCC,19,1,25,1140,141.4,29.43,,0,1,0,0,0,69,0.0005,1,,25,,0,700,0.167,10,0,,,,Hf1 Nb1 Ti1 V1 Zr1,0,0,0,0,0,0,0,0,0,0,0,0,0,0,0,0,0,0,0,0,0,0.2,0.2,0,0,0,0,0,0,0,0,0,0,0,0,0,0,0,0,0.2,0.2,0,0,0,0,0,0,0,0,0,0,0,0,0,0,0,0,0,0,0,0,0,0,0,0,0,0,0,0,0,0,0.2,0,0,0,0,0,0,0,0,0,0,0,0,0,0,0,0,0,0,0,0,0,0,0,0,0,0,0,0,0,0,0,192.483769,0.069580298,0.013380867,0.16,2301.6,0.16,2750,3.789935405,0.093331333,152,50,113.75,308,7.2,2287.861153,0,0,0,0,0,0,0,0,0,0,0,0,0,0,0,0,0,0,0,0,0,0.011018242,0.124157383,0,0,0,0,0,0,0,0,0,0,0,0,0,0,0,0,-0.091816634,0.034344054,0,0,0,0,0,0,0,0,0,0,0,0,0,0,0,0,0,0,0,0,0,0,0,0,0,0,0,0,0,0,-0.077703046,0,0,0,0,0,0,0,0,0,0,0,0,0,0,0,0,0,0,0,0,0,0,0,0,0,0,0,0,0,0,0,0,0,0,0,0,0,0,0,0,0,0,0,0,0,0,0,0,0,0,0,0,0.052548182,-0.161814684,0,0,0,0,0,0,0,0,0,0,0,0,0,0,0,0,-0.010842968,-0.131528617,0,0,0,0,0,0,0,0,0,0,0,0,0,0,0,0,0,0,0,0,0,0,0,0,0,0,0,0,0,0,0.251638087,0,0,0,0,0,0,0,0,0,0,0,0,0,0,0,0,0,0,0,0,0,0,0,0,0,0,0,0,0,0,0
HfNbTiVZr,8.1,A,s,BCC,19,1,25,1120,139,32.83,,0,1,0,0,0,13,0.0005,1,,25,,0,300,0.167,10,0,,,,Hf1 Nb1 Ti1 V1 Zr1,0,0,0,0,0,0,0,0,0,0,0,0,0,0,0,0,0,0,0,0,0,0.2,0.2,0,0,0,0,0,0,0,0,0,0,0,0,0,0,0,0,0.2,0.2,0,0,0,0,0,0,0,0,0,0,0,0,0,0,0,0,0,0,0,0,0,0,0,0,0,0,0,0,0,0,0.2,0,0,0,0,0,0,0,0,0,0,0,0,0,0,0,0,0,0,0,0,0,0,0,0,0,0,0,0,0,0,0,192.483769,0.069580298,0.013380867,0.16,2301.6,0.16,2750,3.789935405,0.093331333,152,50,113.75,308,7.2,2287.861153,0,0,0,0,0,0,0,0,0,0,0,0,0,0,0,0,0,0,0,0,0,0.011018242,0.124157383,0,0,0,0,0,0,0,0,0,0,0,0,0,0,0,0,-0.091816634,0.034344054,0,0,0,0,0,0,0,0,0,0,0,0,0,0,0,0,0,0,0,0,0,0,0,0,0,0,0,0,0,0,-0.077703046,0,0,0,0,0,0,0,0,0,0,0,0,0,0,0,0,0,0,0,0,0,0,0,0,0,0,0,0,0,0,0,0,0,0,0,0,0,0,0,0,0,0,0,0,0,0,0,0,0,0,0,0,0.052548182,-0.161814684,0,0,0,0,0,0,0,0,0,0,0,0,0,0,0,0,-0.010842968,-0.131528617,0,0,0,0,0,0,0,0,0,0,0,0,0,0,0,0,0,0,0,0,0,0,0,0,0,0,0,0,0,0,0.251638087,0,0,0,0,0,0,0,0,0,0,0,0,0,0,0,0,0,0,0,0,0,0,0,0,0,0,0,0,0,0,0
CrMo0.5NbTa0.5TiZr,8,HIP+A,M,2 BCC+Laves,20,1,25,1595,199.5,3.63,539.2,1,1,0,0,0,,0.001,1,,1450,207,3,1450,3,20,0,,,,Cr1 Mo0.5 Nb1 Ta0.5 Ti1 Zr1,0,0,0,0,0,0,0,0,0,0,0,0,0,0,0,0,0,0,0,0,0,0.2,0,0.2,0,0,0,0,0,0,0,0,0,0,0,0,0,0,0,0.2,0.2,0.1,0,0,0,0,0,0,0,0,0,0,0,0,0,0,0,0,0,0,0,0,0,0,0,0,0,0,0,0,0,0,0.1,0,0,0,0,0,0,0,0,0,0,0,0,0,0,0,0,0,0,0,0,0,0,0,0,0,0,0,0,0,0,7.143831665,0.07035876,0.014533432,-4.92,2418.4,0.16,3290,4.156460862,0.138070985,221,80,158.3333333,461,6.3,2831.064159,0,0,0,0,0,0,0,0,0,0,0,0,0,0,0,0,0,0,0,0,0,-0.021781605,0,0.115040075,0,0,0,0,0,0,0,0,0,0,0,0,0,0,0,-0.124542005,0.001546371,0.057927956,0,0,0,0,0,0,0,0,0,0,0,0,0,0,0,0,0,0,0,0,0,0,0,0,0,0,0,0,0,0,0.001546371,0,0,0,0,0,0,0,0,0,0,0,0,0,0,0,0,0,0,0,0,0,0,0,0,0,0,0,0,0,0,0,0,0,0,0,0,0,0,0,0,0,0,0,0,0,0,0,0,0,0,0,0.219599956,0,-0.788986356,0,0,0,0,0,0,0,0,0,0,0,0,0,0,0,0.15936865,0.044056917,0.897985446,0,0,0,0,0,0,0,0,0,0,0,0,0,0,0,0,0,0,0,0,0,0,0,0,0,0,0,0,0,0,-0.166063781,0,0,0,0,0,0,0,0,0,0,0,0,0,0,0,0,0,0,0,0,0,0,0,0,0,0,0,0,0,0
CrMo0.5NbTa0.5TiZr,8,HIP+A,M,2 BCC+laves,20,1,1200,170,21.3,53.08,,1,1,0,0,0,,0.001,1,,1450,207,3,1450,3,20,0,,,,Cr1 Mo0.5 Nb1 Ta0.5 Ti1 Zr1,0,0,0,0,0,0,0,0,0,0,0,0,0,0,0,0,0,0,0,0,0,0.2,0,0.2,0,0,0,0,0,0,0,0,0,0,0,0,0,0,0,0.2,0.2,0.1,0,0,0,0,0,0,0,0,0,0,0,0,0,0,0,0,0,0,0,0,0,0,0,0,0,0,0,0,0,0,0.1,0,0,0,0,0,0,0,0,0,0,0,0,0,0,0,0,0,0,0,0,0,0,0,0,0,0,0,0,0,0,7.143831665,0.07035876,0.014533432,-4.92,2418.4,0.16,3290,4.156460862,0.138070985,221,80,158.3333333,461,6.3,2831.064159,0,0,0,0,0,0,0,0,0,0,0,0,0,0,0,0,0,0,0,0,0,-0.021781605,0,0.115040075,0,0,0,0,0,0,0,0,0,0,0,0,0,0,0,-0.124542005,0.001546371,0.057927956,0,0,0,0,0,0,0,0,0,0,0,0,0,0,0,0,0,0,0,0,0,0,0,0,0,0,0,0,0,0,0.001546371,0,0,0,0,0,0,0,0,0,0,0,0,0,0,0,0,0,0,0,0,0,0,0,0,0,0,0,0,0,0,0,0,0,0,0,0,0,0,0,0,0,0,0,0,0,0,0,0,0,0,0,0.219599956,0,-0.788986356,0,0,0,0,0,0,0,0,0,0,0,0,0,0,0,0.15936865,0.044056917,0.897985446,0,0,0,0,0,0,0,0,0,0,0,0,0,0,0,0,0,0,0,0,0,0,0,0,0,0,0,0,0,0,-0.166063781,0,0,0,0,0,0,0,0,0,0,0,0,0,0,0,0,0,0,0,0,0,0,0,0,0,0,0,0,0,0
CrMo0.5NbTa0.5TiZr,8,HIP+A,M,2 BCC+Laves,20,1,1000,546,68.3,43.7,,1,1,0,0,0,,0.001,1,,1450,207,3,1450,3,20,0,,,,Cr1 Mo0.5 Nb1 Ta0.5 Ti1 Zr1,0,0,0,0,0,0,0,0,0,0,0,0,0,0,0,0,0,0,0,0,0,0.2,0,0.2,0,0,0,0,0,0,0,0,0,0,0,0,0,0,0,0.2,0.2,0.1,0,0,0,0,0,0,0,0,0,0,0,0,0,0,0,0,0,0,0,0,0,0,0,0,0,0,0,0,0,0,0.1,0,0,0,0,0,0,0,0,0,0,0,0,0,0,0,0,0,0,0,0,0,0,0,0,0,0,0,0,0,0,7.143831665,0.07035876,0.014533432,-4.92,2418.4,0.16,3290,4.156460862,0.138070985,221,80,158.3333333,461,6.3,2831.064159,0,0,0,0,0,0,0,0,0,0,0,0,0,0,0,0,0,0,0,0,0,-0.021781605,0,0.115040075,0,0,0,0,0,0,0,0,0,0,0,0,0,0,0,-0.124542005,0.001546371,0.057927956,0,0,0,0,0,0,0,0,0,0,0,0,0,0,0,0,0,0,0,0,0,0,0,0,0,0,0,0,0,0,0.001546371,0,0,0,0,0,0,0,0,0,0,0,0,0,0,0,0,0,0,0,0,0,0,0,0,0,0,0,0,0,0,0,0,0,0,0,0,0,0,0,0,0,0,0,0,0,0,0,0,0,0,0,0.219599956,0,-0.788986356,0,0,0,0,0,0,0,0,0,0,0,0,0,0,0,0.15936865,0.044056917,0.897985446,0,0,0,0,0,0,0,0,0,0,0,0,0,0,0,0,0,0,0,0,0,0,0,0,0,0,0,0,0,0,-0.166063781,0,0,0,0,0,0,0,0,0,0,0,0,0,0,0,0,0,0,0,0,0,0,0,0,0,0,0,0,0,0
CrMo0.5NbTa0.5TiZr,8,HIP+A,M,2 BCC+laves,20,1,800,983,122.9,3.45,,1,1,0,0,0,,0.001,1,,1450,207,3,1450,3,20,0,,,,Cr1 Mo0.5 Nb1 Ta0.5 Ti1 Zr1,0,0,0,0,0,0,0,0,0,0,0,0,0,0,0,0,0,0,0,0,0,0.2,0,0.2,0,0,0,0,0,0,0,0,0,0,0,0,0,0,0,0.2,0.2,0.1,0,0,0,0,0,0,0,0,0,0,0,0,0,0,0,0,0,0,0,0,0,0,0,0,0,0,0,0,0,0,0.1,0,0,0,0,0,0,0,0,0,0,0,0,0,0,0,0,0,0,0,0,0,0,0,0,0,0,0,0,0,0,7.143831665,0.07035876,0.014533432,-4.92,2418.4,0.16,3290,4.156460862,0.138070985,221,80,158.3333333,461,6.3,2831.064159,0,0,0,0,0,0,0,0,0,0,0,0,0,0,0,0,0,0,0,0,0,-0.021781605,0,0.115040075,0,0,0,0,0,0,0,0,0,0,0,0,0,0,0,-0.124542005,0.001546371,0.057927956,0,0,0,0,0,0,0,0,0,0,0,0,0,0,0,0,0,0,0,0,0,0,0,0,0,0,0,0,0,0,0.001546371,0,0,0,0,0,0,0,0,0,0,0,0,0,0,0,0,0,0,0,0,0,0,0,0,0,0,0,0,0,0,0,0,0,0,0,0,0,0,0,0,0,0,0,0,0,0,0,0,0,0,0,0.219599956,0,-0.788986356,0,0,0,0,0,0,0,0,0,0,0,0,0,0,0,0.15936865,0.044056917,0.897985446,0,0,0,0,0,0,0,0,0,0,0,0,0,0,0,0,0,0,0,0,0,0,0,0,0,0,0,0,0,0,-0.166063781,0,0,0,0,0,0,0,0,0,0,0,0,0,0,0,0,0,0,0,0,0,0,0,0,0,0,0,0,0,0
CrNbTiVZr,6.6,HIP+A,M,BCC+Laves,21,1,25,1298,197.8,1.35,481.3,1,1,0,0,0,,0.001,1,,1200,207,2,1200,24,10,0,,,,Cr1 Nb1 Ti1 V1 Zr1,0,0,0,0,0,0,0,0,0,0,0,0,0,0,0,0,0,0,0,0,0,0.2,0.2,0.2,0,0,0,0,0,0,0,0,0,0,0,0,0,0,0,0.2,0.2,0,0,0,0,0,0,0,0,0,0,0,0,0,0,0,0,0,0,0,0,0,0,0,0,0,0,0,0,0,0,0,0,0,0,0,0,0,0,0,0,0,0,0,0,0,0,0,0,0,0,0,0,0,0,0,0,0,0,0,0,0,0,6.449347095,0.077344669,0.013380867,-4.64,2236.4,0.16,2750,4.275786867,0.075954443,196,50,141.25,398,4.8,3553.98601,0,0,0,0,0,0,0,0,0,0,0,0,0,0,0,0,0,0,0,0,0,-0.034129112,0.079075713,0.10268755,0,0,0,0,0,0,0,0,0,0,0,0,0,0,0,-0.136825684,-0.010808468,0,0,0,0,0,0,0,0,0,0,0,0,0,0,0,0,0,0,0,0,0,0,0,0,0,0,0,0,0,0,0,0,0,0,0,0,0,0,0,0,0,0,0,0,0,0,0,0,0,0,0,0,0,0,0,0,0,0,0,0,0,0,0,0,0,0,0,0,0,0,0,0,0,0,0,0,0,0,0,0,0,0,0,0.29602224,0.088195163,-0.736982191,0,0,0,0,0,0,0,0,0,0,0,0,0,0,0,0.234967712,0.117797076,0,0,0,0,0,0,0,0,0,0,0,0,0,0,0,0,0,0,0,0,0,0,0,0,0,0,0,0,0,0,0,0,0,0,0,0,0,0,0,0,0,0,0,0,0,0,0,0,0,0,0,0,0,0,0,0,0,0,0,0,0,0
CrNbTiVZr,6.6,HIP+A,M,BCC+Laves,21,1,1000,259,39.5,44.43,,1,1,0,0,0,,0.001,1,,1200,207,2,1200,24,10,0,,,,Cr1 Nb1 Ti1 V1 Zr1,0,0,0,0,0,0,0,0,0,0,0,0,0,0,0,0,0,0,0,0,0,0.2,0.2,0.2,0,0,0,0,0,0,0,0,0,0,0,0,0,0,0,0.2,0.2,0,0,0,0,0,0,0,0,0,0,0,0,0,0,0,0,0,0,0,0,0,0,0,0,0,0,0,0,0,0,0,0,0,0,0,0,0,0,0,0,0,0,0,0,0,0,0,0,0,0,0,0,0,0,0,0,0,0,0,0,0,0,6.449347095,0.077344669,0.013380867,-4.64,2236.4,0.16,2750,4.275786867,0.075954443,196,50,141.25,398,4.8,3553.98601,0,0,0,0,0,0,0,0,0,0,0,0,0,0,0,0,0,0,0,0,0,-0.034129112,0.079075713,0.10268755,0,0,0,0,0,0,0,0,0,0,0,0,0,0,0,-0.136825684,-0.010808468,0,0,0,0,0,0,0,0,0,0,0,0,0,0,0,0,0,0,0,0,0,0,0,0,0,0,0,0,0,0,0,0,0,0,0,0,0,0,0,0,0,0,0,0,0,0,0,0,0,0,0,0,0,0,0,0,0,0,0,0,0,0,0,0,0,0,0,0,0,0,0,0,0,0,0,0,0,0,0,0,0,0,0,0.29602224,0.088195163,-0.736982191,0,0,0,0,0,0,0,0,0,0,0,0,0,0,0,0.234967712,0.117797076,0,0,0,0,0,0,0,0,0,0,0,0,0,0,0,0,0,0,0,0,0,0,0,0,0,0,0,0,0,0,0,0,0,0,0,0,0,0,0,0,0,0,0,0,0,0,0,0,0,0,0,0,0,0,0,0,0,0,0,0,0,0
CrNbTiVZr,6.6,HIP+A,M,BCC+Laves,21,1,800,615,93.7,43.45,,1,1,0,0,0,,0.001,1,,1200,207,2,1200,24,10,0,,,,Cr1 Nb1 Ti1 V1 Zr1,0,0,0,0,0,0,0,0,0,0,0,0,0,0,0,0,0,0,0,0,0,0.2,0.2,0.2,0,0,0,0,0,0,0,0,0,0,0,0,0,0,0,0.2,0.2,0,0,0,0,0,0,0,0,0,0,0,0,0,0,0,0,0,0,0,0,0,0,0,0,0,0,0,0,0,0,0,0,0,0,0,0,0,0,0,0,0,0,0,0,0,0,0,0,0,0,0,0,0,0,0,0,0,0,0,0,0,0,6.449347095,0.077344669,0.013380867,-4.64,2236.4,0.16,2750,4.275786867,0.075954443,196,50,141.25,398,4.8,3553.98601,0,0,0,0,0,0,0,0,0,0,0,0,0,0,0,0,0,0,0,0,0,-0.034129112,0.079075713,0.10268755,0,0,0,0,0,0,0,0,0,0,0,0,0,0,0,-0.136825684,-0.010808468,0,0,0,0,0,0,0,0,0,0,0,0,0,0,0,0,0,0,0,0,0,0,0,0,0,0,0,0,0,0,0,0,0,0,0,0,0,0,0,0,0,0,0,0,0,0,0,0,0,0,0,0,0,0,0,0,0,0,0,0,0,0,0,0,0,0,0,0,0,0,0,0,0,0,0,0,0,0,0,0,0,0,0,0.29602224,0.088195163,-0.736982191,0,0,0,0,0,0,0,0,0,0,0,0,0,0,0,0.234967712,0.117797076,0,0,0,0,0,0,0,0,0,0,0,0,0,0,0,0,0,0,0,0,0,0,0,0,0,0,0,0,0,0,0,0,0,0,0,0,0,0,0,0,0,0,0,0,0,0,0,0,0,0,0,0,0,0,0,0,0,0,0,0,0,0
CrNbTiVZr,6.6,HIP+A,M,BCC+Laves,21,1,600,1230,187.4,,,1,1,0,0,0,,0.001,1,,1200,207,2,1200,24,10,0,,,,Cr1 Nb1 Ti1 V1 Zr1,0,0,0,0,0,0,0,0,0,0,0,0,0,0,0,0,0,0,0,0,0,0.2,0.2,0.2,0,0,0,0,0,0,0,0,0,0,0,0,0,0,0,0.2,0.2,0,0,0,0,0,0,0,0,0,0,0,0,0,0,0,0,0,0,0,0,0,0,0,0,0,0,0,0,0,0,0,0,0,0,0,0,0,0,0,0,0,0,0,0,0,0,0,0,0,0,0,0,0,0,0,0,0,0,0,0,0,0,6.449347095,0.077344669,0.013380867,-4.64,2236.4,0.16,2750,4.275786867,0.075954443,196,50,141.25,398,4.8,3553.98601,0,0,0,0,0,0,0,0,0,0,0,0,0,0,0,0,0,0,0,0,0,-0.034129112,0.079075713,0.10268755,0,0,0,0,0,0,0,0,0,0,0,0,0,0,0,-0.136825684,-0.010808468,0,0,0,0,0,0,0,0,0,0,0,0,0,0,0,0,0,0,0,0,0,0,0,0,0,0,0,0,0,0,0,0,0,0,0,0,0,0,0,0,0,0,0,0,0,0,0,0,0,0,0,0,0,0,0,0,0,0,0,0,0,0,0,0,0,0,0,0,0,0,0,0,0,0,0,0,0,0,0,0,0,0,0,0.29602224,0.088195163,-0.736982191,0,0,0,0,0,0,0,0,0,0,0,0,0,0,0,0.234967712,0.117797076,0,0,0,0,0,0,0,0,0,0,0,0,0,0,0,0,0,0,0,0,0,0,0,0,0,0,0,0,0,0,0,0,0,0,0,0,0,0,0,0,0,0,0,0,0,0,0,0,0,0,0,0,0,0,0,0,0,0,0,0,0,0
CrNbTiZr,6.6,HIP+A,M,BCC+Laves,21,1,25,1260,189.5,4.61,418,1,1,0,0,0,,0.001,1,,1200,207,2,1200,24,10,0,,,,Cr1 Nb1 Ti1 Zr1,0,0,0,0,0,0,0,0,0,0,0,0,0,0,0,0,0,0,0,0,0,0.25,0,0.25,0,0,0,0,0,0,0,0,0,0,0,0,0,0,0,0.25,0.25,0,0,0,0,0,0,0,0,0,0,0,0,0,0,0,0,0,0,0,0,0,0,0,0,0,0,0,0,0,0,0,0,0,0,0,0,0,0,0,0,0,0,0,0,0,0,0,0,0,0,0,0,0,0,0,0,0,0,0,0,0,0,5.185966811,0.075562906,0.011525651,-5,2249.75,0.25,2750,3.783981912,0.081157213,232.5,120,195,402.5,4.75,4077.461115,0,0,0,0,0,0,0,0,0,0,0,0,0,0,0,0,0,0,0,0,0,-0.014334051,0,0.122438385,0,0,0,0,0,0,0,0,0,0,0,0,0,0,0,-0.117093749,0.008989415,0,0,0,0,0,0,0,0,0,0,0,0,0,0,0,0,0,0,0,0,0,0,0,0,0,0,0,0,0,0,0,0,0,0,0,0,0,0,0,0,0,0,0,0,0,0,0,0,0,0,0,0,0,0,0,0,0,0,0,0,0,0,0,0,0,0,0,0,0,0,0,0,0,0,0,0,0,0,0,0,0,0,0,0.31629425,0,-0.711693219,0,0,0,0,0,0,0,0,0,0,0,0,0,0,0,0.255789172,0.139609797,0,0,0,0,0,0,0,0,0,0,0,0,0,0,0,0,0,0,0,0,0,0,0,0,0,0,0,0,0,0,0,0,0,0,0,0,0,0,0,0,0,0,0,0,0,0,0,0,0,0,0,0,0,0,0,0,0,0,0,0,0,0
CrNbTiZr,6.6,HIP+A,M,BCC+Laves,21,1,1000,115,17.3,46.46,,1,1,0,0,0,,0.001,1,,1200,207,2,1200,24,10,0,,,,Cr1 Nb1 Ti1 Zr1,0,0,0,0,0,0,0,0,0,0,0,0,0,0,0,0,0,0,0,0,0,0.25,0,0.25,0,0,0,0,0,0,0,0,0,0,0,0,0,0,0,0.25,0.25,0,0,0,0,0,0,0,0,0,0,0,0,0,0,0,0,0,0,0,0,0,0,0,0,0,0,0,0,0,0,0,0,0,0,0,0,0,0,0,0,0,0,0,0,0,0,0,0,0,0,0,0,0,0,0,0,0,0,0,0,0,0,5.185966811,0.075562906,0.011525651,-5,2249.75,0.25,2750,3.783981912,0.081157213,232.5,120,195,402.5,4.75,4077.461115,0,0,0,0,0,0,0,0,0,0,0,0,0,0,0,0,0,0,0,0,0,-0.014334051,0,0.122438385,0,0,0,0,0,0,0,0,0,0,0,0,0,0,0,-0.117093749,0.008989415,0,0,0,0,0,0,0,0,0,0,0,0,0,0,0,0,0,0,0,0,0,0,0,0,0,0,0,0,0,0,0,0,0,0,0,0,0,0,0,0,0,0,0,0,0,0,0,0,0,0,0,0,0,0,0,0,0,0,0,0,0,0,0,0,0,0,0,0,0,0,0,0,0,0,0,0,0,0,0,0,0,0,0,0.31629425,0,-0.711693219,0,0,0,0,0,0,0,0,0,0,0,0,0,0,0,0.255789172,0.139609797,0,0,0,0,0,0,0,0,0,0,0,0,0,0,0,0,0,0,0,0,0,0,0,0,0,0,0,0,0,0,0,0,0,0,0,0,0,0,0,0,0,0,0,0,0,0,0,0,0,0,0,0,0,0,0,0,0,0,0,0,0,0
CrNbTiZr,6.6,HIP+A,M,BCC+Laves,21,1,800,300,45.1,47.06,,1,1,0,0,0,,0.001,1,,1200,207,2,1200,24,10,0,,,,Cr1 Nb1 Ti1 Zr1,0,0,0,0,0,0,0,0,0,0,0,0,0,0,0,0,0,0,0,0,0,0.25,0,0.25,0,0,0,0,0,0,0,0,0,0,0,0,0,0,0,0.25,0.25,0,0,0,0,0,0,0,0,0,0,0,0,0,0,0,0,0,0,0,0,0,0,0,0,0,0,0,0,0,0,0,0,0,0,0,0,0,0,0,0,0,0,0,0,0,0,0,0,0,0,0,0,0,0,0,0,0,0,0,0,0,0,5.185966811,0.075562906,0.011525651,-5,2249.75,0.25,2750,3.783981912,0.081157213,232.5,120,195,402.5,4.75,4077.461115,0,0,0,0,0,0,0,0,0,0,0,0,0,0,0,0,0,0,0,0,0,-0.014334051,0,0.122438385,0,0,0,0,0,0,0,0,0,0,0,0,0,0,0,-0.117093749,0.008989415,0,0,0,0,0,0,0,0,0,0,0,0,0,0,0,0,0,0,0,0,0,0,0,0,0,0,0,0,0,0,0,0,0,0,0,0,0,0,0,0,0,0,0,0,0,0,0,0,0,0,0,0,0,0,0,0,0,0,0,0,0,0,0,0,0,0,0,0,0,0,0,0,0,0,0,0,0,0,0,0,0,0,0,0.31629425,0,-0.711693219,0,0,0,0,0,0,0,0,0,0,0,0,0,0,0,0.255789172,0.139609797,0,0,0,0,0,0,0,0,0,0,0,0,0,0,0,0,0,0,0,0,0,0,0,0,0,0,0,0,0,0,0,0,0,0,0,0,0,0,0,0,0,0,0,0,0,0,0,0,0,0,0,0,0,0,0,0,0,0,0,0,0,0
CrNbTiZr,6.6,HIP+A,M,BCC+Laves,21,1,600,1035,155.7,43.23,,1,1,0,0,0,,0.001,1,,1200,207,2,1200,24,10,0,,,,Cr1 Nb1 Ti1 Zr1,0,0,0,0,0,0,0,0,0,0,0,0,0,0,0,0,0,0,0,0,0,0.25,0,0.25,0,0,0,0,0,0,0,0,0,0,0,0,0,0,0,0.25,0.25,0,0,0,0,0,0,0,0,0,0,0,0,0,0,0,0,0,0,0,0,0,0,0,0,0,0,0,0,0,0,0,0,0,0,0,0,0,0,0,0,0,0,0,0,0,0,0,0,0,0,0,0,0,0,0,0,0,0,0,0,0,0,5.185966811,0.075562906,0.011525651,-5,2249.75,0.25,2750,3.783981912,0.081157213,232.5,120,195,402.5,4.75,4077.461115,0,0,0,0,0,0,0,0,0,0,0,0,0,0,0,0,0,0,0,0,0,-0.014334051,0,0.122438385,0,0,0,0,0,0,0,0,0,0,0,0,0,0,0,-0.117093749,0.008989415,0,0,0,0,0,0,0,0,0,0,0,0,0,0,0,0,0,0,0,0,0,0,0,0,0,0,0,0,0,0,0,0,0,0,0,0,0,0,0,0,0,0,0,0,0,0,0,0,0,0,0,0,0,0,0,0,0,0,0,0,0,0,0,0,0,0,0,0,0,0,0,0,0,0,0,0,0,0,0,0,0,0,0,0.31629425,0,-0.711693219,0,0,0,0,0,0,0,0,0,0,0,0,0,0,0,0.255789172,0.139609797,0,0,0,0,0,0,0,0,0,0,0,0,0,0,0,0,0,0,0,0,0,0,0,0,0,0,0,0,0,0,0,0,0,0,0,0,0,0,0,0,0,0,0,0,0,0,0,0,0,0,0,0,0,0,0,0,0,0,0,0,0,0
NbTiV2Zr,6.4,HIP+A,M,3 BCC,21,1,25,918,143.3,43.64,304.6,1,1,0,0,0,550,0.001,1,,1200,207,2,1200,24,10,0,,,,Nb1 Ti1 V2 Zr1,0,0,0,0,0,0,0,0,0,0,0,0,0,0,0,0,0,0,0,0,0,0.2,0.4,0,0,0,0,0,0,0,0,0,0,0,0,0,0,0,0,0.2,0.2,0,0,0,0,0,0,0,0,0,0,0,0,0,0,0,0,0,0,0,0,0,0,0,0,0,0,0,0,0,0,0,0,0,0,0,0,0,0,0,0,0,0,0,0,0,0,0,0,0,0,0,0,0,0,0,0,0,0,0,0,0,0,19.35658019,0.07282331,0.011075737,-1.28,2237,0.16,2750,3.223254875,0.073020263,142,50,126.6666667,314,4.6,3144.882869,0,0,0,0,0,0,0,0,0,0,0,0,0,0,0,0,0,0,0,0,0,-0.029406786,0.083812555,0,0,0,0,0,0,0,0,0,0,0,0,0,0,0,0,-0.13213713,-0.006081195,0,0,0,0,0,0,0,0,0,0,0,0,0,0,0,0,0,0,0,0,0,0,0,0,0,0,0,0,0,0,0,0,0,0,0,0,0,0,0,0,0,0,0,0,0,0,0,0,0,0,0,0,0,0,0,0,0,0,0,0,0,0,0,0,0,0,0,0,0,0,0,0,0,0,0,0,0,0,0,0,0,0,0,0.135631629,-0.079432452,0,0,0,0,0,0,0,0,0,0,0,0,0,0,0,0,0.07218962,-0.048956344,0,0,0,0,0,0,0,0,0,0,0,0,0,0,0,0,0,0,0,0,0,0,0,0,0,0,0,0,0,0,0,0,0,0,0,0,0,0,0,0,0,0,0,0,0,0,0,0,0,0,0,0,0,0,0,0,0,0,0,0,0,0
NbTiV2Zr,6.4,HIP+A,M,3 BCC,21,1,1000,72,11.2,47.18,,1,1,0,0,0,550,0.001,1,,1200,207,2,1200,24,10,0,,,,Nb1 Ti1 V2 Zr1,0,0,0,0,0,0,0,0,0,0,0,0,0,0,0,0,0,0,0,0,0,0.2,0.4,0,0,0,0,0,0,0,0,0,0,0,0,0,0,0,0,0.2,0.2,0,0,0,0,0,0,0,0,0,0,0,0,0,0,0,0,0,0,0,0,0,0,0,0,0,0,0,0,0,0,0,0,0,0,0,0,0,0,0,0,0,0,0,0,0,0,0,0,0,0,0,0,0,0,0,0,0,0,0,0,0,0,19.35658019,0.07282331,0.011075737,-1.28,2237,0.16,2750,3.223254875,0.073020263,142,50,126.6666667,314,4.6,3144.882869,0,0,0,0,0,0,0,0,0,0,0,0,0,0,0,0,0,0,0,0,0,-0.029406786,0.083812555,0,0,0,0,0,0,0,0,0,0,0,0,0,0,0,0,-0.13213713,-0.006081195,0,0,0,0,0,0,0,0,0,0,0,0,0,0,0,0,0,0,0,0,0,0,0,0,0,0,0,0,0,0,0,0,0,0,0,0,0,0,0,0,0,0,0,0,0,0,0,0,0,0,0,0,0,0,0,0,0,0,0,0,0,0,0,0,0,0,0,0,0,0,0,0,0,0,0,0,0,0,0,0,0,0,0,0.135631629,-0.079432452,0,0,0,0,0,0,0,0,0,0,0,0,0,0,0,0,0.07218962,-0.048956344,0,0,0,0,0,0,0,0,0,0,0,0,0,0,0,0,0,0,0,0,0,0,0,0,0,0,0,0,0,0,0,0,0,0,0,0,0,0,0,0,0,0,0,0,0,0,0,0,0,0,0,0,0,0,0,0,0,0,0,0,0,0
NbTiV2Zr,6.4,HIP+A,M,3 BCC,21,1,800,240,37.5,46.79,,1,1,0,0,0,550,0.001,1,,1200,207,2,1200,24,10,0,,,,Nb1 Ti1 V2 Zr1,0,0,0,0,0,0,0,0,0,0,0,0,0,0,0,0,0,0,0,0,0,0.2,0.4,0,0,0,0,0,0,0,0,0,0,0,0,0,0,0,0,0.2,0.2,0,0,0,0,0,0,0,0,0,0,0,0,0,0,0,0,0,0,0,0,0,0,0,0,0,0,0,0,0,0,0,0,0,0,0,0,0,0,0,0,0,0,0,0,0,0,0,0,0,0,0,0,0,0,0,0,0,0,0,0,0,0,19.35658019,0.07282331,0.011075737,-1.28,2237,0.16,2750,3.223254875,0.073020263,142,50,126.6666667,314,4.6,3144.882869,0,0,0,0,0,0,0,0,0,0,0,0,0,0,0,0,0,0,0,0,0,-0.029406786,0.083812555,0,0,0,0,0,0,0,0,0,0,0,0,0,0,0,0,-0.13213713,-0.006081195,0,0,0,0,0,0,0,0,0,0,0,0,0,0,0,0,0,0,0,0,0,0,0,0,0,0,0,0,0,0,0,0,0,0,0,0,0,0,0,0,0,0,0,0,0,0,0,0,0,0,0,0,0,0,0,0,0,0,0,0,0,0,0,0,0,0,0,0,0,0,0,0,0,0,0,0,0,0,0,0,0,0,0,0.135631629,-0.079432452,0,0,0,0,0,0,0,0,0,0,0,0,0,0,0,0,0.07218962,-0.048956344,0,0,0,0,0,0,0,0,0,0,0,0,0,0,0,0,0,0,0,0,0,0,0,0,0,0,0,0,0,0,0,0,0,0,0,0,0,0,0,0,0,0,0,0,0,0,0,0,0,0,0,0,0,0,0,0,0,0,0,0,0,0
NbTiV2Zr,6.4,HIP+A,M,3 BCC,21,1,600,571,89.1,43.22,,1,1,0,0,0,550,0.001,1,,1200,207,2,1200,24,10,0,,,,Nb1 Ti1 V2 Zr1,0,0,0,0,0,0,0,0,0,0,0,0,0,0,0,0,0,0,0,0,0,0.2,0.4,0,0,0,0,0,0,0,0,0,0,0,0,0,0,0,0,0.2,0.2,0,0,0,0,0,0,0,0,0,0,0,0,0,0,0,0,0,0,0,0,0,0,0,0,0,0,0,0,0,0,0,0,0,0,0,0,0,0,0,0,0,0,0,0,0,0,0,0,0,0,0,0,0,0,0,0,0,0,0,0,0,0,19.35658019,0.07282331,0.011075737,-1.28,2237,0.16,2750,3.223254875,0.073020263,142,50,126.6666667,314,4.6,3144.882869,0,0,0,0,0,0,0,0,0,0,0,0,0,0,0,0,0,0,0,0,0,-0.029406786,0.083812555,0,0,0,0,0,0,0,0,0,0,0,0,0,0,0,0,-0.13213713,-0.006081195,0,0,0,0,0,0,0,0,0,0,0,0,0,0,0,0,0,0,0,0,0,0,0,0,0,0,0,0,0,0,0,0,0,0,0,0,0,0,0,0,0,0,0,0,0,0,0,0,0,0,0,0,0,0,0,0,0,0,0,0,0,0,0,0,0,0,0,0,0,0,0,0,0,0,0,0,0,0,0,0,0,0,0,0.135631629,-0.079432452,0,0,0,0,0,0,0,0,0,0,0,0,0,0,0,0,0.07218962,-0.048956344,0,0,0,0,0,0,0,0,0,0,0,0,0,0,0,0,0,0,0,0,0,0,0,0,0,0,0,0,0,0,0,0,0,0,0,0,0,0,0,0,0,0,0,0,0,0,0,0,0,0,0,0,0,0,0,0,0,0,0,0,0,0
