Repository: tohid-1222/High_Entropy_Alloy

File: ML_works/classification/classification_models/data/hea_data_phases.csv (part 5 of 9)
Gd,Tb,Dy,Ho,Er,Tm,Yb,Lu,Hf,Ta,W,Re,Os,Ir,Pt,Au,Hg,Tl,Pb,Bi,Po,At,Rn,Fr,Ra,Ac,Th,Pa,U,Np,Pu,Am,Cm,Bk,Cf,Es,Fm,Md,No,Lr,Yang omega,Yang delta,Yang Ent,Yang Hmix,Yang Tm,Yang Hmax,Yang Tmax,Yang Phi,Yang delXi,Yang HPSigma,Yang HPSigma_min,Yang HPSigma_min05,Yang HPK,Yang VEC,Yang sigma_SS_Liaw,dr H,dr He,dr Li,dr Be,dr B,dr C,dr N,dr O,dr F,dr Ne,dr Na,dr Mg,dr Al,dr Si,dr P,dr S,dr Cl,dr Ar,dr K,dr Ca,dr Sc,dr Ti,dr V,dr Cr,dr Mn,dr Fe,dr Co,dr Ni,dr Cu,dr Zn,dr Ga,dr Ge,dr As,dr Se,dr Br,dr Kr,dr Rb,dr Sr,dr Y,dr Zr,dr Nb,dr Mo,dr Tc,dr Ru,dr Rh,dr Pd,dr Ag,dr Cd,dr In,dr Sn,dr Sb,dr Te,dr I,dr Xe,dr Cs,dr Ba,dr La,dr Ce,dr Pr,dr Nd,dr Pm,dr Sm,dr Eu,dr Gd,dr Tb,dr Dy,dr Ho,dr Er,dr Tm,dr Yb,dr Lu,dr Hf,dr Ta,dr W,dr Re,dr Os,dr Ir,dr Pt,dr Au,dr Hg,dr Tl,dr Pb,dr Bi,dr Po,dr At,dr Rn,dr Fr,dr Ra,dr Ac,dr Th,dr Pa,dr U,dr Np,dr Pu,dr Am,dr Cm,dr Bk,dr Cf,dr Es,dr Fm,dr Md,dr No,dr Lr,dG H,dG He,dG Li,dG Be,dG B,dG C,dG N,dG O,dG F,dG Ne,dG Na,dG Mg,dG Al,dG Si,dG P,dG S,dG Cl,dG Ar,dG K,dG Ca,dG Sc,dG Ti,dG V,dG Cr,dG Mn,dG Fe,dG Co,dG Ni,dG Cu,dG Zn,dG Ga,dG Ge,dG As,dG Se,dG Br,dG Kr,dG Rb,dG Sr,dG Y,dG Zr,dG Nb,dG Mo,dG Tc,dG Ru,dG Rh,dG Pd,dG Ag,dG Cd,dG In,dG Sn,dG Sb,dG Te,dG I,dG Xe,dG Cs,dG Ba,dG La,dG Ce,dG Pr,dG Nd,dG Pm,dG Sm,dG Eu,dG Gd,dG Tb,dG Dy,dG Ho,dG Er,dG Tm,dG Yb,dG Lu,dG Hf,dG Ta,dG W,dG Re,dG Os,dG Ir,dG Pt,dG Au,dG Hg,dG Tl,dG Pb,dG Bi,dG Po,dG At,dG Rn,dG Fr,dG Ra,dG Ac,dG Th,dG Pa,dG U,dG Np,dG Pu,dG Am,dG Cm,dG Bk,dG Cf,dG Es,dG Fm,dG Md,dG No,dG Lr
NbTiVZr,6.5,HIP+A,M,2 BCC,21,1,25,1105,171.1,46.03,335,1,1,0,0,0,550,0.001,1,,1200,207,2,1200,24,10,0,,,,Nb1 Ti1 V1 Zr1,0,0,0,0,0,0,0,0,0,0,0,0,0,0,0,0,0,0,0,0,0,0.25,0.25,0,0,0,0,0,0,0,0,0,0,0,0,0,0,0,0,0.25,0.25,0,0,0,0,0,0,0,0,0,0,0,0,0,0,0,0,0,0,0,0,0,0,0,0,0,0,0,0,0,0,0,0,0,0,0,0,0,0,0,0,0,0,0,0,0,0,0,0,0,0,0,0,0,0,0,0,0,0,0,0,0,0,103.7539132,0.068739159,0.011525651,-0.25,2250.5,0.25,2750,3.20392046,0.076822128,165,50,126.6666667,297.5,4.5,2514.612312,0,0,0,0,0,0,0,0,0,0,0,0,0,0,0,0,0,0,0,0,0,-0.008431144,0.104765694,0,0,0,0,0,0,0,0,0,0,0,0,0,0,0,0,-0.111233056,0.014898506,0,0,0,0,0,0,0,0,0,0,0,0,0,0,0,0,0,0,0,0,0,0,0,0,0,0,0,0,0,0,0,0,0,0,0,0,0,0,0,0,0,0,0,0,0,0,0,0,0,0,0,0,0,0,0,0,0,0,0,0,0,0,0,0,0,0,0,0,0,0,0,0,0,0,0,0,0,0,0,0,0,0,0,0.115805987,-0.099290566,0,0,0,0,0,0,0,0,0,0,0,0,0,0,0,0,0.052316557,-0.068831977,0,0,0,0,0,0,0,0,0,0,0,0,0,0,0,0,0,0,0,0,0,0,0,0,0,0,0,0,0,0,0,0,0,0,0,0,0,0,0,0,0,0,0,0,0,0,0,0,0,0,0,0,0,0,0,0,0,0,0,0,0,0
NbTiVZr,6.5,HIP+A,M,2 BCC,21,1,1000,58,9,46.74,,1,1,0,0,0,550,0.001,1,,1200,207,2,1200,24,10,0,,,,Nb1 Ti1 V1 Zr1,0,0,0,0,0,0,0,0,0,0,0,0,0,0,0,0,0,0,0,0,0,0.25,0.25,0,0,0,0,0,0,0,0,0,0,0,0,0,0,0,0,0.25,0.25,0,0,0,0,0,0,0,0,0,0,0,0,0,0,0,0,0,0,0,0,0,0,0,0,0,0,0,0,0,0,0,0,0,0,0,0,0,0,0,0,0,0,0,0,0,0,0,0,0,0,0,0,0,0,0,0,0,0,0,0,0,0,103.7539132,0.068739159,0.011525651,-0.25,2250.5,0.25,2750,3.20392046,0.076822128,165,50,126.6666667,297.5,4.5,2514.612312,0,0,0,0,0,0,0,0,0,0,0,0,0,0,0,0,0,0,0,0,0,-0.008431144,0.104765694,0,0,0,0,0,0,0,0,0,0,0,0,0,0,0,0,-0.111233056,0.014898506,0,0,0,0,0,0,0,0,0,0,0,0,0,0,0,0,0,0,0,0,0,0,0,0,0,0,0,0,0,0,0,0,0,0,0,0,0,0,0,0,0,0,0,0,0,0,0,0,0,0,0,0,0,0,0,0,0,0,0,0,0,0,0,0,0,0,0,0,0,0,0,0,0,0,0,0,0,0,0,0,0,0,0,0.115805987,-0.099290566,0,0,0,0,0,0,0,0,0,0,0,0,0,0,0,0,0.052316557,-0.068831977,0,0,0,0,0,0,0,0,0,0,0,0,0,0,0,0,0,0,0,0,0,0,0,0,0,0,0,0,0,0,0,0,0,0,0,0,0,0,0,0,0,0,0,0,0,0,0,0,0,0,0,0,0,0,0,0,0,0,0,0,0,0
NbTiVZr,6.5,HIP+A,M,2 BCC,21,1,800,187,29,48.33,,1,1,0,0,0,550,0.001,1,,1200,207,2,1200,24,10,0,,,,Nb1 Ti1 V1 Zr1,0,0,0,0,0,0,0,0,0,0,0,0,0,0,0,0,0,0,0,0,0,0.25,0.25,0,0,0,0,0,0,0,0,0,0,0,0,0,0,0,0,0.25,0.25,0,0,0,0,0,0,0,0,0,0,0,0,0,0,0,0,0,0,0,0,0,0,0,0,0,0,0,0,0,0,0,0,0,0,0,0,0,0,0,0,0,0,0,0,0,0,0,0,0,0,0,0,0,0,0,0,0,0,0,0,0,0,103.7539132,0.068739159,0.011525651,-0.25,2250.5,0.25,2750,3.20392046,0.076822128,165,50,126.6666667,297.5,4.5,2514.612312,0,0,0,0,0,0,0,0,0,0,0,0,0,0,0,0,0,0,0,0,0,-0.008431144,0.104765694,0,0,0,0,0,0,0,0,0,0,0,0,0,0,0,0,-0.111233056,0.014898506,0,0,0,0,0,0,0,0,0,0,0,0,0,0,0,0,0,0,0,0,0,0,0,0,0,0,0,0,0,0,0,0,0,0,0,0,0,0,0,0,0,0,0,0,0,0,0,0,0,0,0,0,0,0,0,0,0,0,0,0,0,0,0,0,0,0,0,0,0,0,0,0,0,0,0,0,0,0,0,0,0,0,0,0.115805987,-0.099290566,0,0,0,0,0,0,0,0,0,0,0,0,0,0,0,0,0.052316557,-0.068831977,0,0,0,0,0,0,0,0,0,0,0,0,0,0,0,0,0,0,0,0,0,0,0,0,0,0,0,0,0,0,0,0,0,0,0,0,0,0,0,0,0,0,0,0,0,0,0,0,0,0,0,0,0,0,0,0,0,0,0,0,0,0
NbTiVZr,6.5,HIP+A,M,2 BCC,21,1,600,834,129.1,41.48,,1,1,0,0,0,550,0.001,1,,1200,207,2,1200,24,10,0,,,,Nb1 Ti1 V1 Zr1,0,0,0,0,0,0,0,0,0,0,0,0,0,0,0,0,0,0,0,0,0,0.25,0.25,0,0,0,0,0,0,0,0,0,0,0,0,0,0,0,0,0.25,0.25,0,0,0,0,0,0,0,0,0,0,0,0,0,0,0,0,0,0,0,0,0,0,0,0,0,0,0,0,0,0,0,0,0,0,0,0,0,0,0,0,0,0,0,0,0,0,0,0,0,0,0,0,0,0,0,0,0,0,0,0,0,0,103.7539132,0.068739159,0.011525651,-0.25,2250.5,0.25,2750,3.20392046,0.076822128,165,50,126.6666667,297.5,4.5,2514.612312,0,0,0,0,0,0,0,0,0,0,0,0,0,0,0,0,0,0,0,0,0,-0.008431144,0.104765694,0,0,0,0,0,0,0,0,0,0,0,0,0,0,0,0,-0.111233056,0.014898506,0,0,0,0,0,0,0,0,0,0,0,0,0,0,0,0,0,0,0,0,0,0,0,0,0,0,0,0,0,0,0,0,0,0,0,0,0,0,0,0,0,0,0,0,0,0,0,0,0,0,0,0,0,0,0,0,0,0,0,0,0,0,0,0,0,0,0,0,0,0,0,0,0,0,0,0,0,0,0,0,0,0,0,0.115805987,-0.099290566,0,0,0,0,0,0,0,0,0,0,0,0,0,0,0,0,0.052316557,-0.068831977,0,0,0,0,0,0,0,0,0,0,0,0,0,0,0,0,0,0,0,0,0,0,0,0,0,0,0,0,0,0,0,0,0,0,0,0,0,0,0,0,0,0,0,0,0,0,0,0,0,0,0,0,0,0,0,0,0,0,0,0,0,0
CrTaTi0.17VW,12.6,SPS,M,BCC+Laves,22,1,25,2034,161,,781,0,0,0,1,0,3.32,0.001,0,,25,,0,25,0,10,0,1500,50,15,Cr1 Ta1 Ti0.17 V1 W1,0,0,0,0,0,0,0,0,0,0,0,0,0,0,0,0,0,0,0,0,0,0.040767386,0.239808153,0.239808153,0,0,0,0,0,0,0,0,0,0,0,0,0,0,0,0,0,0,0,0,0,0,0,0,0,0,0,0,0,0,0,0,0,0,0,0,0,0,0,0,0,0,0,0,0,0,0,0,0.239808153,0.239808153,0,0,0,0,0,0,0,0,0,0,0,0,0,0,0,0,0,0,0,0,0,0,0,0,0,0,0,0,0,7.834937477,0.040860909,0.012472281,-4.458016321,2800.472422,0.05750795,3695,3.679473775,0.187160097,309.9520384,50,220.977918,712.7817746,12.15347722,3623.077181,0,0,0,0,0,0,0,0,0,0,0,0,0,0,0,0,0,0,0,0,0,-0.082767747,0.030551545,0.054218249,0,0,0,0,0,0,0,0,0,0,0,0,0,0,0,0,0,0,0,0,0,0,0,0,0,0,0,0,0,0,0,0,0,0,0,0,0,0,0,0,0,0,0,0,0,0,0,0,-0.05944366,-0.011255617,0,0,0,0,0,0,0,0,0,0,0,0,0,0,0,0,0,0,0,0,0,0,0,0,0,0,0,0,0,0,0,0,0,0,0,0,0,0,0,0,0,0,0,0,0,0,0,0,0,0,0.718097536,0.529469891,-0.289382446,0,0,0,0,0,0,0,0,0,0,0,0,0,0,0,0,0,0,0,0,0,0,0,0,0,0,0,0,0,0,0,0,0,0,0,0,0,0,0,0,0,0,0,0,0,0,0,0,0.356363094,-0.71852712,0,0,0,0,0,0,0,0,0,0,0,0,0,0,0,0,0,0,0,0,0,0,0,0,0,0,0,0,0
CrTaTi0.17VW,12.6,SPS,M,BCC+Laves,22,1,1200,750,59.4,,,0,0,0,1,0,3.32,0.001,0,,25,,0,25,0,10,0,1500,50,15,Cr1 Ta1 Ti0.17 V1 W1,0,0,0,0,0,0,0,0,0,0,0,0,0,0,0,0,0,0,0,0,0,0.040767386,0.239808153,0.239808153,0,0,0,0,0,0,0,0,0,0,0,0,0,0,0,0,0,0,0,0,0,0,0,0,0,0,0,0,0,0,0,0,0,0,0,0,0,0,0,0,0,0,0,0,0,0,0,0,0.239808153,0.239808153,0,0,0,0,0,0,0,0,0,0,0,0,0,0,0,0,0,0,0,0,0,0,0,0,0,0,0,0,0,7.834937477,0.040860909,0.012472281,-4.458016321,2800.472422,0.05750795,3695,3.679473775,0.187160097,309.9520384,50,220.977918,712.7817746,12.15347722,3623.077181,0,0,0,0,0,0,0,0,0,0,0,0,0,0,0,0,0,0,0,0,0,-0.082767747,0.030551545,0.054218249,0,0,0,0,0,0,0,0,0,0,0,0,0,0,0,0,0,0,0,0,0,0,0,0,0,0,0,0,0,0,0,0,0,0,0,0,0,0,0,0,0,0,0,0,0,0,0,0,-0.05944366,-0.011255617,0,0,0,0,0,0,0,0,0,0,0,0,0,0,0,0,0,0,0,0,0,0,0,0,0,0,0,0,0,0,0,0,0,0,0,0,0,0,0,0,0,0,0,0,0,0,0,0,0,0,0.718097536,0.529469891,-0.289382446,0,0,0,0,0,0,0,0,0,0,0,0,0,0,0,0,0,0,0,0,0,0,0,0,0,0,0,0,0,0,0,0,0,0,0,0,0,0,0,0,0,0,0,0,0,0,0,0,0.356363094,-0.71852712,0,0,0,0,0,0,0,0,0,0,0,0,0,0,0,0,0,0,0,0,0,0,0,0,0,0,0,0,0
CrTaTi0.3VW,12.3,SPS,M,BCC+Laves,22,1,25,2050,166.1,,713,0,0,0,1,0,2.75,0.001,0,,25,,0,25,0,10,0,1500,50,15,Cr1 Ta1 Ti0.3 V1 W1,0,0,0,0,0,0,0,0,0,0,0,0,0,0,0,0,0,0,0,0,0,0.069767442,0.23255814,0.23255814,0,0,0,0,0,0,0,0,0,0,0,0,0,0,0,0,0,0,0,0,0,0,0,0,0,0,0,0,0,0,0,0,0,0,0,0,0,0,0,0,0,0,0,0,0,0,0,0,0.23255814,0.23255814,0,0,0,0,0,0,0,0,0,0,0,0,0,0,0,0,0,0,0,0,0,0,0,0,0,0,0,0,0,7.758736636,0.042168976,0.012825286,-4.586262845,2774.488372,0.054083288,3695,3.753876266,0.186475843,308.1395349,50,218.1818182,696.9767442,11.90697674,3544.880299,0,0,0,0,0,0,0,0,0,0,0,0,0,0,0,0,0,0,0,0,0,-0.080265466,0.033053525,0.056718564,0,0,0,0,0,0,0,0,0,0,0,0,0,0,0,0,0,0,0,0,0,0,0,0,0,0,0,0,0,0,0,0,0,0,0,0,0,0,0,0,0,0,0,0,0,0,0,0,-0.056940402,-0.008752047,0,0,0,0,0,0,0,0,0,0,0,0,0,0,0,0,0,0,0,0,0,0,0,0,0,0,0,0,0,0,0,0,0,0,0,0,0,0,0,0,0,0,0,0,0,0,0,0,0,0,0.69638761,0.506964651,-0.311376777,0,0,0,0,0,0,0,0,0,0,0,0,0,0,0,0,0,0,0,0,0,0,0,0,0,0,0,0,0,0,0,0,0,0,0,0,0,0,0,0,0,0,0,0,0,0,0,0,0.333443261,-0.737947417,0,0,0,0,0,0,0,0,0,0,0,0,0,0,0,0,0,0,0,0,0,0,0,0,0,0,0,0,0
CrTaTi0.3VW,12.3,SPS,M,BCC+Laves,22,1,1200,586,47.5,,,0,0,0,1,0,2.75,0.001,0,,25,,0,25,0,10,0,1500,50,15,Cr1 Ta1 Ti0.3 V1 W1,0,0,0,0,0,0,0,0,0,0,0,0,0,0,0,0,0,0,0,0,0,0.069767442,0.23255814,0.23255814,0,0,0,0,0,0,0,0,0,0,0,0,0,0,0,0,0,0,0,0,0,0,0,0,0,0,0,0,0,0,0,0,0,0,0,0,0,0,0,0,0,0,0,0,0,0,0,0,0.23255814,0.23255814,0,0,0,0,0,0,0,0,0,0,0,0,0,0,0,0,0,0,0,0,0,0,0,0,0,0,0,0,0,7.758736636,0.042168976,0.012825286,-4.586262845,2774.488372,0.054083288,3695,3.753876266,0.186475843,308.1395349,50,218.1818182,696.9767442,11.90697674,3544.880299,0,0,0,0,0,0,0,0,0,0,0,0,0,0,0,0,0,0,0,0,0,-0.080265466,0.033053525,0.056718564,0,0,0,0,0,0,0,0,0,0,0,0,0,0,0,0,0,0,0,0,0,0,0,0,0,0,0,0,0,0,0,0,0,0,0,0,0,0,0,0,0,0,0,0,0,0,0,0,-0.056940402,-0.008752047,0,0,0,0,0,0,0,0,0,0,0,0,0,0,0,0,0,0,0,0,0,0,0,0,0,0,0,0,0,0,0,0,0,0,0,0,0,0,0,0,0,0,0,0,0,0,0,0,0,0,0.69638761,0.506964651,-0.311376777,0,0,0,0,0,0,0,0,0,0,0,0,0,0,0,0,0,0,0,0,0,0,0,0,0,0,0,0,0,0,0,0,0,0,0,0,0,0,0,0,0,0,0,0,0,0,0,0,0.333443261,-0.737947417,0,0,0,0,0,0,0,0,0,0,0,0,0,0,0,0,0,0,0,0,0,0,0,0,0,0,0,0,0
CrTaVW,13,SPS,M,BCC+Laves,22,1,25,2327,178.5,,714,0,0,0,1,0,,0.001,0,,25,,0,25,0,10,0,1500,50,15,Cr1 Ta1 V1 W1,0,0,0,0,0,0,0,0,0,0,0,0,0,0,0,0,0,0,0,0,0,0,0.25,0.25,0,0,0,0,0,0,0,0,0,0,0,0,0,0,0,0,0,0,0,0,0,0,0,0,0,0,0,0,0,0,0,0,0,0,0,0,0,0,0,0,0,0,0,0,0,0,0,0,0.25,0.25,0,0,0,0,0,0,0,0,0,0,0,0,0,0,0,0,0,0,0,0,0,0,0,0,0,0,0,0,0,7.693711245,0.038697216,0.011525651,-4.25,2837,0.0625,3695,3.450104338,0.187949341,312.5,50,225,735,12.5,3843.305179,0,0,0,0,0,0,0,0,0,0,0,0,0,0,0,0,0,0,0,0,0,0,0.027034338,0.050703383,0,0,0,0,0,0,0,0,0,0,0,0,0,0,0,0,0,0,0,0,0,0,0,0,0,0,0,0,0,0,0,0,0,0,0,0,0,0,0,0,0,0,0,0,0,0,0,0,-0.062962662,-0.014775058,0,0,0,0,0,0,0,0,0,0,0,0,0,0,0,0,0,0,0,0,0,0,0,0,0,0,0,0,0,0,0,0,0,0,0,0,0,0,0,0,0,0,0,0,0,0,0,0,0,0,0,0.561107064,-0.258463492,0,0,0,0,0,0,0,0,0,0,0,0,0,0,0,0,0,0,0,0,0,0,0,0,0,0,0,0,0,0,0,0,0,0,0,0,0,0,0,0,0,0,0,0,0,0,0,0,0.388583091,-0.691226664,0,0,0,0,0,0,0,0,0,0,0,0,0,0,0,0,0,0,0,0,0,0,0,0,0,0,0,0,0
CrTaVW,13,SPS,M,BCC+Laves,22,1,1200,979,75.1,,,0,0,0,1,0,,0.001,0,,25,,0,25,0,10,0,1500,50,15,Cr1 Ta1 V1 W1,0,0,0,0,0,0,0,0,0,0,0,0,0,0,0,0,0,0,0,0,0,0,0.25,0.25,0,0,0,0,0,0,0,0,0,0,0,0,0,0,0,0,0,0,0,0,0,0,0,0,0,0,0,0,0,0,0,0,0,0,0,0,0,0,0,0,0,0,0,0,0,0,0,0,0.25,0.25,0,0,0,0,0,0,0,0,0,0,0,0,0,0,0,0,0,0,0,0,0,0,0,0,0,0,0,0,0,7.693711245,0.038697216,0.011525651,-4.25,2837,0.0625,3695,3.450104338,0.187949341,312.5,50,225,735,12.5,3843.305179,0,0,0,0,0,0,0,0,0,0,0,0,0,0,0,0,0,0,0,0,0,0,0.027034338,0.050703383,0,0,0,0,0,0,0,0,0,0,0,0,0,0,0,0,0,0,0,0,0,0,0,0,0,0,0,0,0,0,0,0,0,0,0,0,0,0,0,0,0,0,0,0,0,0,0,0,-0.062962662,-0.014775058,0,0,0,0,0,0,0,0,0,0,0,0,0,0,0,0,0,0,0,0,0,0,0,0,0,0,0,0,0,0,0,0,0,0,0,0,0,0,0,0,0,0,0,0,0,0,0,0,0,0,0,0.561107064,-0.258463492,0,0,0,0,0,0,0,0,0,0,0,0,0,0,0,0,0,0,0,0,0,0,0,0,0,0,0,0,0,0,0,0,0,0,0,0,0,0,0,0,0,0,0,0,0,0,0,0,0.388583091,-0.691226664,0,0,0,0,0,0,0,0,0,0,0,0,0,0,0,0,0,0,0,0,0,0,0,0,0,0,0,0,0
Hf0.4Nb1.54Ta1.54Ti0.89Zr0.64,10.4,AC,S,BCC,23,1,25,822,79.1,4.95,,0,0,0,0,0,750,0.0001,1,,25,,0,25,0,10,0,,,,Hf0.4 Nb1.54 Ta1.54 Ti0.89 Zr0.64,0,0,0,0,0,0,0,0,0,0,0,0,0,0,0,0,0,0,0,0,0,0.177644711,0,0,0,0,0,0,0,0,0,0,0,0,0,0,0,0,0,0.127744511,0.30738523,0,0,0,0,0,0,0,0,0,0,0,0,0,0,0,0,0,0,0,0,0,0,0,0,0,0,0,0,0,0,0.079840319,0.30738523,0,0,0,0,0,0,0,0,0,0,0,0,0,0,0,0,0,0,0,0,0,0,0,0,0,0,0,0,0,0,13.62434891,0.043722427,0.012444878,2.441902622,2673.335329,0.157067103,3290,3.198889863,0.067466228,144.5309381,80,126.5850144,435.5888224,10.03592814,1204.82979,0,0,0,0,0,0,0,0,0,0,0,0,0,0,0,0,0,0,0,0,0,0.005882426,0,0,0,0,0,0,0,0,0,0,0,0,0,0,0,0,0,-0.097023933,0.0292275,0,0,0,0,0,0,0,0,0,0,0,0,0,0,0,0,0,0,0,0,0,0,0,0,0,0,0,0,0,0,-0.082901854,0.0292275,0,0,0,0,0,0,0,0,0,0,0,0,0,0,0,0,0,0,0,0,0,0,0,0,0,0,0,0,0,0,0,0,0,0,0,0,0,0,0,0,0,0,0,0,0,0,0,0,0,0,0,0.172371022,0,0,0,0,0,0,0,0,0,0,0,0,0,0,0,0,0,0.109375998,-0.01107678,0,0,0,0,0,0,0,0,0,0,0,0,0,0,0,0,0,0,0,0,0,0,0,0,0,0,0,0,0,0,0.369010827,-0.229842168,0,0,0,0,0,0,0,0,0,0,0,0,0,0,0,0,0,0,0,0,0,0,0,0,0,0,0,0,0,0
Hf0.4Nb1.54Ta1.54Ti0.89Zr0.64,10.4,AC,S,BCC,23,1,300,590,56.8,6.11,,0,0,0,0,0,750,0.0001,1,,25,,0,25,0,10,0,,,,Hf0.4 Nb1.54 Ta1.54 Ti0.89 Zr0.64,0,0,0,0,0,0,0,0,0,0,0,0,0,0,0,0,0,0,0,0,0,0.177644711,0,0,0,0,0,0,0,0,0,0,0,0,0,0,0,0,0,0.127744511,0.30738523,0,0,0,0,0,0,0,0,0,0,0,0,0,0,0,0,0,0,0,0,0,0,0,0,0,0,0,0,0,0,0.079840319,0.30738523,0,0,0,0,0,0,0,0,0,0,0,0,0,0,0,0,0,0,0,0,0,0,0,0,0,0,0,0,0,0,13.62434891,0.043722427,0.012444878,2.441902622,2673.335329,0.157067103,3290,3.198889863,0.067466228,144.5309381,80,126.5850144,435.5888224,10.03592814,1204.82979,0,0,0,0,0,0,0,0,0,0,0,0,0,0,0,0,0,0,0,0,0,0.005882426,0,0,0,0,0,0,0,0,0,0,0,0,0,0,0,0,0,-0.097023933,0.0292275,0,0,0,0,0,0,0,0,0,0,0,0,0,0,0,0,0,0,0,0,0,0,0,0,0,0,0,0,0,0,-0.082901854,0.0292275,0,0,0,0,0,0,0,0,0,0,0,0,0,0,0,0,0,0,0,0,0,0,0,0,0,0,0,0,0,0,0,0,0,0,0,0,0,0,0,0,0,0,0,0,0,0,0,0,0,0,0,0.172371022,0,0,0,0,0,0,0,0,0,0,0,0,0,0,0,0,0,0.109375998,-0.01107678,0,0,0,0,0,0,0,0,0,0,0,0,0,0,0,0,0,0,0,0,0,0,0,0,0,0,0,0,0,0,0.369010827,-0.229842168,0,0,0,0,0,0,0,0,0,0,0,0,0,0,0,0,0,0,0,0,0,0,0,0,0,0,0,0,0,0
Hf0.4Nb1.54Ta1.54Ti0.89Zr0.64,10.4,AC,S,BCC,23,1,200,650,62.6,7.16,,0,0,0,0,0,750,0.0001,1,,25,,0,25,0,10,0,,,,Hf0.4 Nb1.54 Ta1.54 Ti0.89 Zr0.64,0,0,0,0,0,0,0,0,0,0,0,0,0,0,0,0,0,0,0,0,0,0.177644711,0,0,0,0,0,0,0,0,0,0,0,0,0,0,0,0,0,0.127744511,0.30738523,0,0,0,0,0,0,0,0,0,0,0,0,0,0,0,0,0,0,0,0,0,0,0,0,0,0,0,0,0,0,0.079840319,0.30738523,0,0,0,0,0,0,0,0,0,0,0,0,0,0,0,0,0,0,0,0,0,0,0,0,0,0,0,0,0,0,13.62434891,0.043722427,0.012444878,2.441902622,2673.335329,0.157067103,3290,3.198889863,0.067466228,144.5309381,80,126.5850144,435.5888224,10.03592814,1204.82979,0,0,0,0,0,0,0,0,0,0,0,0,0,0,0,0,0,0,0,0,0,0.005882426,0,0,0,0,0,0,0,0,0,0,0,0,0,0,0,0,0,-0.097023933,0.0292275,0,0,0,0,0,0,0,0,0,0,0,0,0,0,0,0,0,0,0,0,0,0,0,0,0,0,0,0,0,0,-0.082901854,0.0292275,0,0,0,0,0,0,0,0,0,0,0,0,0,0,0,0,0,0,0,0,0,0,0,0,0,0,0,0,0,0,0,0,0,0,0,0,0,0,0,0,0,0,0,0,0,0,0,0,0,0,0,0.172371022,0,0,0,0,0,0,0,0,0,0,0,0,0,0,0,0,0,0.109375998,-0.01107678,0,0,0,0,0,0,0,0,0,0,0,0,0,0,0,0,0,0,0,0,0,0,0,0,0,0,0,0,0,0,0.369010827,-0.229842168,0,0,0,0,0,0,0,0,0,0,0,0,0,0,0,0,0,0,0,0,0,0,0,0,0,0,0,0,0,0
Hf0.4Nb1.54Ta1.54Ti0.89Zr0.64,10.4,AC,S,BCC,23,1,100,765,73.7,6.86,,0,0,0,0,0,750,0.0001,1,,25,,0,25,0,10,0,,,,Hf0.4 Nb1.54 Ta1.54 Ti0.89 Zr0.64,0,0,0,0,0,0,0,0,0,0,0,0,0,0,0,0,0,0,0,0,0,0.177644711,0,0,0,0,0,0,0,0,0,0,0,0,0,0,0,0,0,0.127744511,0.30738523,0,0,0,0,0,0,0,0,0,0,0,0,0,0,0,0,0,0,0,0,0,0,0,0,0,0,0,0,0,0,0.079840319,0.30738523,0,0,0,0,0,0,0,0,0,0,0,0,0,0,0,0,0,0,0,0,0,0,0,0,0,0,0,0,0,0,13.62434891,0.043722427,0.012444878,2.441902622,2673.335329,0.157067103,3290,3.198889863,0.067466228,144.5309381,80,126.5850144,435.5888224,10.03592814,1204.82979,0,0,0,0,0,0,0,0,0,0,0,0,0,0,0,0,0,0,0,0,0,0.005882426,0,0,0,0,0,0,0,0,0,0,0,0,0,0,0,0,0,-0.097023933,0.0292275,0,0,0,0,0,0,0,0,0,0,0,0,0,0,0,0,0,0,0,0,0,0,0,0,0,0,0,0,0,0,-0.082901854,0.0292275,0,0,0,0,0,0,0,0,0,0,0,0,0,0,0,0,0,0,0,0,0,0,0,0,0,0,0,0,0,0,0,0,0,0,0,0,0,0,0,0,0,0,0,0,0,0,0,0,0,0,0,0.172371022,0,0,0,0,0,0,0,0,0,0,0,0,0,0,0,0,0,0.109375998,-0.01107678,0,0,0,0,0,0,0,0,0,0,0,0,0,0,0,0,0,0,0,0,0,0,0,0,0,0,0,0,0,0,0.369010827,-0.229842168,0,0,0,0,0,0,0,0,0,0,0,0,0,0,0,0,0,0,0,0,0,0,0,0,0,0,0,0,0,0
Hf0.4Nb1.54Ta1.54Ti0.89Zr0.64,10.4,AC,S,BCC,23,1,60,795,76.5,,,0,0,0,0,0,750,0.0001,1,,25,,0,25,0,10,0,,,,Hf0.4 Nb1.54 Ta1.54 Ti0.89 Zr0.64,0,0,0,0,0,0,0,0,0,0,0,0,0,0,0,0,0,0,0,0,0,0.177644711,0,0,0,0,0,0,0,0,0,0,0,0,0,0,0,0,0,0.127744511,0.30738523,0,0,0,0,0,0,0,0,0,0,0,0,0,0,0,0,0,0,0,0,0,0,0,0,0,0,0,0,0,0,0.079840319,0.30738523,0,0,0,0,0,0,0,0,0,0,0,0,0,0,0,0,0,0,0,0,0,0,0,0,0,0,0,0,0,0,13.62434891,0.043722427,0.012444878,2.441902622,2673.335329,0.157067103,3290,3.198889863,0.067466228,144.5309381,80,126.5850144,435.5888224,10.03592814,1204.82979,0,0,0,0,0,0,0,0,0,0,0,0,0,0,0,0,0,0,0,0,0,0.005882426,0,0,0,0,0,0,0,0,0,0,0,0,0,0,0,0,0,-0.097023933,0.0292275,0,0,0,0,0,0,0,0,0,0,0,0,0,0,0,0,0,0,0,0,0,0,0,0,0,0,0,0,0,0,-0.082901854,0.0292275,0,0,0,0,0,0,0,0,0,0,0,0,0,0,0,0,0,0,0,0,0,0,0,0,0,0,0,0,0,0,0,0,0,0,0,0,0,0,0,0,0,0,0,0,0,0,0,0,0,0,0,0.172371022,0,0,0,0,0,0,0,0,0,0,0,0,0,0,0,0,0,0.109375998,-0.01107678,0,0,0,0,0,0,0,0,0,0,0,0,0,0,0,0,0,0,0,0,0,0,0,0,0,0,0,0,0,0,0.369010827,-0.229842168,0,0,0,0,0,0,0,0,0,0,0,0,0,0,0,0,0,0,0,0,0,0,0,0,0,0,0,0,0,0
Hf0.5Mo0.5NbSi0.1TiZr,7.7,AC,M,BCC+M55i3,24,1,25,1350,174.6,22.33,441.3,0,0,0,0,0,,0.001,1,,25,,0,25,0,10,0,,,,Hf0.5 Mo0.5 Nb1 Si0.1 Ti1 Zr1,0,0,0,0,0,0,0,0,0,0,0,0,0,0.024390244,0,0,0,0,0,0,0,0.243902439,0,0,0,0,0,0,0,0,0,0,0,0,0,0,0,0,0,0.243902439,0.243902439,0.12195122,0,0,0,0,0,0,0,0,0,0,0,0,0,0,0,0,0,0,0,0,0,0,0,0,0,0,0,0,0,0.12195122,0,0,0,0,0,0,0,0,0,0,0,0,0,0,0,0,0,0,0,0,0,0,0,0,0,0,0,0,0,0,0,4.966711894,0.069924351,0.013603432,-6.472337894,2363.097561,0.237953599,2896,4.499675189,0.167750887,196.0060976,86.25,142.5,324.3902439,6.195121951,1705.677932,0,0,0,0,0,0,0,0,0,0,0,0,0,0.328523452,0,0,0,0,0,0,0,0.012794738,0,0,0,0,0,0,0,0,0,0,0,0,0,0,0,0,0,-0.090033452,0.036117931,0.092457187,0,0,0,0,0,0,0,0,0,0,0,0,0,0,0,0,0,0,0,0,0,0,0,0,0,0,0,0,0,-0.07592031,0,0,0,0,0,0,0,0,0,0,0,0,0,0,0,0,0,0,0,0,0,0,0,0,0,0,0,0,0,0,0,0,0,0,0,0,0,0,0,0,0,0,0,0,-0.492109908,0,0,0,0,0,0,0,-0.04247772,0,0,0,0,0,0,0,0,0,0,0,0,0,0,0,0,0,-0.10503995,-0.223783806,0.686111353,0,0,0,0,0,0,0,0,0,0,0,0,0,0,0,0,0,0,0,0,0,0,0,0,0,0,0,0,0,0.154913579,0,0,0,0,0,0,0,0,0,0,0,0,0,0,0,0,0,0,0,0,0,0,0,0,0,0,0,0,0,0,0
Hf0.5Mo0.5NbSi0.3TiZr,7.5,AC,M,BCC+M5Si3,24,1,25,1370,183.3,16.17,493.8,0,0,0,0,0,,0.001,1,,25,,0,25,0,10,0,,,,Hf0.5 Mo0.5 Nb1 Si0.3 Ti1 Zr1,0,0,0,0,0,0,0,0,0,0,0,0,0,0.069767442,0,0,0,0,0,0,0,0.23255814,0,0,0,0,0,0,0,0,0,0,0,0,0,0,0,0,0,0.23255814,0.23255814,0.11627907,0,0,0,0,0,0,0,0,0,0,0,0,0,0,0,0,0,0,0,0,0,0,0,0,0,0,0,0,0,0.11627907,0,0,0,0,0,0,0,0,0,0,0,0,0,0,0,0,0,0,0,0,0,0,0,0,0,0,0,0,0,0,0,1.918044365,0.088181567,0.014165478,-17.22011898,2331.651163,0.216333153,2896,5.869598234,0.168460557,190.9011628,86.25,142.5,323.255814,6.093023256,2072.463165,0,0,0,0,0,0,0,0,0,0,0,0,0,0.313243292,0,0,0,0,0,0,0,-0.002516935,0,0,0,0,0,0,0,0,0,0,0,0,0,0,0,0,0,-0.105225695,0.020787875,0.07709616,0,0,0,0,0,0,0,0,0,0,0,0,0,0,0,0,0,0,0,0,0,0,0,0,0,0,0,0,0,-0.091132625,0,0,0,0,0,0,0,0,0,0,0,0,0,0,0,0,0,0,0,0,0,0,0,0,0,0,0,0,0,0,0,0,0,0,0,0,0,0,0,0,0,0,0,0,-0.469221075,0,0,0,0,0,0,0,-0.019177556,0,0,0,0,0,0,0,0,0,0,0,0,0,0,0,0,0,-0.081684465,-0.200421532,0.706288762,0,0,0,0,0,0,0,0,0,0,0,0,0,0,0,0,0,0,0,0,0,0,0,0,0,0,0,0,0,0.177810989,0,0,0,0,0,0,0,0,0,0,0,0,0,0,0,0,0,0,0,0,0,0,0,0,0,0,0,0,0,0,0
Hf0.5Mo0.5NbSi0.5TiZr,7.2,AC,M,BCC+M55i3,24,1,25,1600,221,4.9,523.6,0,0,0,0,0,,0.001,1,,25,,0,25,0,10,0,,,,Hf0.5 Mo0.5 Nb1 Si0.5 Ti1 Zr1,0,0,0,0,0,0,0,0,0,0,0,0,0,0.111111111,0,0,0,0,0,0,0,0.222222222,0,0,0,0,0,0,0,0,0,0,0,0,0,0,0,0,0,0.222222222,0.222222222,0.111111111,0,0,0,0,0,0,0,0,0,0,0,0,0,0,0,0,0,0,0,0,0,0,0,0,0,0,0,0,0,0.111111111,0,0,0,0,0,0,0,0,0,0,0,0,0,0,0,0,0,0,0,0,0,0,0,0,0,0,0,0,0,0,0,1.274166537,0.101330108,0.014425841,-26.07407407,2303,0.197530864,2896,6.941708707,0.168550328,186.25,86.25,142.5,322.2222222,6,2738.700927,0,0,0,0,0,0,0,0,0,0,0,0,0,0.299321368,0,0,0,0,0,0,0,-0.016467572,0,0,0,0,0,0,0,0,0,0,0,0,0,0,0,0,0,-0.119067516,0.006820491,0.063100559,0,0,0,0,0,0,0,0,0,0,0,0,0,0,0,0,0,0,0,0,0,0,0,0,0,0,0,0,0,-0.104992734,0,0,0,0,0,0,0,0,0,0,0,0,0,0,0,0,0,0,0,0,0,0,0,0,0,0,0,0,0,0,0,0,0,0,0,0,0,0,0,0,0,0,0,0,-0.448366805,0,0,0,0,0,0,0,0.002051482,0,0,0,0,0,0,0,0,0,0,0,0,0,0,0,0,0,-0.060405023,-0.179135905,0.724672623,0,0,0,0,0,0,0,0,0,0,0,0,0,0,0,0,0,0,0,0,0,0,0,0,0,0,0,0,0,0.198673073,0,0,0,0,0,0,0,0,0,0,0,0,0,0,0,0,0,0,0,0,0,0,0,0,0,0,0,0,0,0,0
Hf0.5Mo0.5NbSi0.7TiZr,7,AC,M,BCC+M5Si3,24,1,25,1550,220.6,4.17,580.9,0,0,0,0,0,,0.001,1,,25,,0,25,0,10,0,,,,Hf0.5 Mo0.5 Nb1 Si0.7 Ti1 Zr1,0,0,0,0,0,0,0,0,0,0,0,0,0,0.14893617,0,0,0,0,0,0,0,0.212765957,0,0,0,0,0,0,0,0,0,0,0,0,0,0,0,0,0,0.212765957,0.212765957,0.106382979,0,0,0,0,0,0,0,0,0,0,0,0,0,0,0,0,0,0,0,0,0,0,0,0,0,0,0,0,0,0.106382979,0,0,0,0,0,0,0,0,0,0,0,0,0,0,0,0,0,0,0,0,0,0,0,0,0,0,0,0,0,0,0,0.991035151,0.111456165,0.014534222,-33.39067451,2276.787234,0.181077411,2896,7.797882243,0.168193249,181.9946809,86.25,142.5,321.2765957,5.914893617,3518.55859,0,0,0,0,0,0,0,0,0,0,0,0,0,0.286584288,0,0,0,0,0,0,0,-0.02923092,0,0,0,0,0,0,0,0,0,0,0,0,0,0,0,0,0,-0.13173131,-0.005958179,0.050296072,0,0,0,0,0,0,0,0,0,0,0,0,0,0,0,0,0,0,0,0,0,0,0,0,0,0,0,0,0,-0.117673259,0,0,0,0,0,0,0,0,0,0,0,0,0,0,0,0,0,0,0,0,0,0,0,0,0,0,0,0,0,0,0,0,0,0,0,0,0,0,0,0,0,0,0,0,-0.429287366,0,0,0,0,0,0,0,0.021473793,0,0,0,0,0,0,0,0,0,0,0,0,0,0,0,0,0,-0.040936597,-0.15966182,0.7414919,0,0,0,0,0,0,0,0,0,0,0,0,0,0,0,0,0,0,0,0,0,0,0,0,0,0,0,0,0,0.217759661,0,0,0,0,0,0,0,0,0,0,0,0,0,0,0,0,0,0,0,0,0,0,0,0,0,0,0,0,0,0,0
Hf0.5Mo0.5NbSi0.9TiZr,6.8,AC,M,BCC+M5Si3,24,1,25,1650,241.5,2.57,638.3,0,0,0,0,0,,0.001,1,,25,,0,25,0,10,0,,,,Hf0.5 Mo0.5 Nb1 Si0.9 Ti1 Zr1,0,0,0,0,0,0,0,0,0,0,0,0,0,0.183673469,0,0,0,0,0,0,0,0.204081633,0,0,0,0,0,0,0,0,0,0,0,0,0,0,0,0,0,0.204081633,0.204081633,0.102040816,0,0,0,0,0,0,0,0,0,0,0,0,0,0,0,0,0,0,0,0,0,0,0,0,0,0,0,0,0,0.102040816,0,0,0,0,0,0,0,0,0,0,0,0,0,0,0,0,0,0,0,0,0,0,0,0,0,0,0,0,0,0,0,0.830837337,0.119532758,0.01454988,-39.45022907,2252.714286,0.166597251,2896,8.486137918,0.167511628,178.0867347,86.25,142.5,320.4081633,5.836734694,4338.776001,0,0,0,0,0,0,0,0,0,0,0,0,0,0.27488697,0,0,0,0,0,0,0,-0.040952362,0,0,0,0,0,0,0,0,0,0,0,0,0,0,0,0,0,-0.143361324,-0.017693692,0.03853685,0,0,0,0,0,0,0,0,0,0,0,0,0,0,0,0,0,0,0,0,0,0,0,0,0,0,0,0,0,-0.129318639,0,0,0,0,0,0,0,0,0,0,0,0,0,0,0,0,0,0,0,0,0,0,0,0,0,0,0,0,0,0,0,0,0,0,0,0,0,0,0,0,0,0,0,0,-0.411765433,0,0,0,0,0,0,0,0.03931061,0,0,0,0,0,0,0,0,0,0,0,0,0,0,0,0,0,-0.023057431,-0.141777457,0.756938175,0,0,0,0,0,0,0,0,0,0,0,0,0,0,0,0,0,0,0,0,0,0,0,0,0,0,0,0,0,0.23528816,0,0,0,0,0,0,0,0,0,0,0,0,0,0,0,0,0,0,0,0,0,0,0,0,0,0,0,0,0,0,0
Hf0.5Mo0.5NbTiZr,7.9,AC,S,BCC,24,1,25,1150,146.1,18.47,398.5,0,0,0,0,0,,0.001,1,,25,,0,25,0,10,0,,,,Hf0.5 Mo0.5 Nb1 Ti1 Zr1,0,0,0,0,0,0,0,0,0,0,0,0,0,0,0,0,0,0,0,0,0,0.25,0,0,0,0,0,0,0,0,0,0,0,0,0,0,0,0,0,0.25,0.25,0.125,0,0,0,0,0,0,0,0,0,0,0,0,0,0,0,0,0,0,0,0,0,0,0,0,0,0,0,0,0,0.125,0,0,0,0,0,0,0,0,0,0,0,0,0,0,0,0,0,0,0,0,0,0,0,0,0,0,0,0,0,0,0,123.4397256,0.057244034,0.012966358,-0.25,2380,0.25,2896,3.619718704,0.167089301,198.75,100,156.4285714,325,6.25,1691.419547,0,0,0,0,0,0,0,0,0,0,0,0,0,0,0,0,0,0,0,0,0,0.021024763,0,0,0,0,0,0,0,0,0,0,0,0,0,0,0,0,0,-0.081867622,0.044357835,0.100713738,0,0,0,0,0,0,0,0,0,0,0,0,0,0,0,0,0,0,0,0,0,0,0,0,0,0,0,0,0,-0.067743691,0,0,0,0,0,0,0,0,0,0,0,0,0,0,0,0,0,0,0,0,0,0,0,0,0,0,0,0,0,0,0,0,0,0,0,0,0,0,0,0,0,0,0,0,0,0,0,0,0,0,0,0,-0.055001558,0,0,0,0,0,0,0,0,0,0,0,0,0,0,0,0,0,-0.117593523,-0.236341028,0.675265996,0,0,0,0,0,0,0,0,0,0,0,0,0,0,0,0,0,0,0,0,0,0,0,0,0,0,0,0,0,0.142606221,0,0,0,0,0,0,0,0,0,0,0,0,0,0,0,0,0,0,0,0,0,0,0,0,0,0,0,0,0,0,0
Hf0.5Nb0.5Ta0.5Ti1.5Zr,8.2,AC,S,BCC,25,1,25,903,110.3,17.37,301,0,0,0,0,0,,0.001,1,,25,,0,25,0,10,0,,,,Hf0.5 Nb0.5 Ta0.5 Ti1.5 Zr1,0,0,0,0,0,0,0,0,0,0,0,0,0,0,0,0,0,0,0,0,0,0.375,0,0,0,0,0,0,0,0,0,0,0,0,0,0,0,0,0,0.25,0.125,0,0,0,0,0,0,0,0,0,0,0,0,0,0,0,0,0,0,0,0,0,0,0,0,0,0,0,0,0,0,0.125,0.125,0,0,0,0,0,0,0,0,0,0,0,0,0,0,0,0,0,0,0,0,0,0,0,0,0,0,0,0,0,0,15.42469369,0.047617597,0.012422572,1.875,2328.125,0.125,3290,2.815900895,0.076501054,191.25,80,143.5714286,322.5,7.75,1557.629901,0,0,0,0,0,0,0,0,0,0,0,0,0,0,0,0,0,0,0,0,0,0.030998167,0,0,0,0,0,0,0,0,0,0,0,0,0,0,0,0,0,-0.071931215,0.054333837,0,0,0,0,0,0,0,0,0,0,0,0,0,0,0,0,0,0,0,0,0,0,0,0,0,0,0,0,0,0,-0.057799747,0.054333837,0,0,0,0,0,0,0,0,0,0,0,0,0,0,0,0,0,0,0,0,0,0,0,0,0,0,0,0,0,0,0,0,0,0,0,0,0,0,0,0,0,0,0,0,0,0,0,0,0,0,0,0.064152936,0,0,0,0,0,0,0,0,0,0,0,0,0,0,0,0,0,0.000823454,-0.119791897,0,0,0,0,0,0,0,0,0,0,0,0,0,0,0,0,0,0,0,0,0,0,0,0,0,0,0,0,0,0,0.262941541,-0.337255359,0,0,0,0,0,0,0,0,0,0,0,0,0,0,0,0,0,0,0,0,0,0,0,0,0,0,0,0,0,0
Hf0.75NbTa0.5Ti1.5Zr1.25,8.4,CR,S,BCC,26,1,25,1150,136.7,,428.3,0,0,1,0,0,,0.0003,1,90,25,,0,25,0,10,40,,,,Hf0.75 Nb1 Ta0.5 Ti1.5 Zr1.25,0,0,0,0,0,0,0,0,0,0,0,0,0,0,0,0,0,0,0,0,0,0.3,0,0,0,0,0,0,0,0,0,0,0,0,0,0,0,0,0,0.25,0.2,0,0,0,0,0,0,0,0,0,0,0,0,0,0,0,0,0,0,0,0,0,0,0,0,0,0,0,0,0,0,0.15,0.1,0,0,0,0,0,0,0,0,0,0,0,0,0,0,0,0,0,0,0,0,0,0,0,0,0,0,0,0,0,0,12.89086011,0.048832351,0.012840803,2.36,2369.2,0.2,3290,2.899056808,0.08125721,182,80,136.6666667,323.5,7.8,1610.091223,0,0,0,0,0,0,0,0,0,0,0,0,0,0,0,0,0,0,0,0,0,0.032050742,0,0,0,0,0,0,0,0,0,0,0,0,0,0,0,0,0,-0.070876282,0.055385263,0,0,0,0,0,0,0,0,0,0,0,0,0,0,0,0,0,0,0,0,0,0,0,0,0,0,0,0,0,0,-0.056744875,0.055385263,0,0,0,0,0,0,0,0,0,0,0,0,0,0,0,0,0,0,0,0,0,0,0,0,0,0,0,0,0,0,0,0,0,0,0,0,0,0,0,0,0,0,0,0,0,0,0,0,0,0,0,0.062944056,0,0,0,0,0,0,0,0,0,0,0,0,0,0,0,0,0,-0.000390625,-0.121011609,0,0,0,0,0,0,0,0,0,0,0,0,0,0,0,0,0,0,0,0,0,0,0,0,0,0,0,0,0,0,0.261758803,-0.338470594,0,0,0,0,0,0,0,0,0,0,0,0,0,0,0,0,0,0,0,0,0,0,0,0,0,0,0,0,0,0
Hf0.75NbTa0.5Ti1.5Zr1.25,8.4,CR,S,BCC,26,1,25,1100,130.8,,418.1,0,0,1,0,0,,0.0003,1,90,25,,0,25,0,10,40,,,,Hf0.75 Nb1 Ta0.5 Ti1.5 Zr1.25,0,0,0,0,0,0,0,0,0,0,0,0,0,0,0,0,0,0,0,0,0,0.3,0,0,0,0,0,0,0,0,0,0,0,0,0,0,0,0,0,0.25,0.2,0,0,0,0,0,0,0,0,0,0,0,0,0,0,0,0,0,0,0,0,0,0,0,0,0,0,0,0,0,0,0.15,0.1,0,0,0,0,0,0,0,0,0,0,0,0,0,0,0,0,0,0,0,0,0,0,0,0,0,0,0,0,0,0,12.89086011,0.048832351,0.012840803,2.36,2369.2,0.2,3290,2.899056808,0.08125721,182,80,136.6666667,323.5,7.8,1610.091223,0,0,0,0,0,0,0,0,0,0,0,0,0,0,0,0,0,0,0,0,0,0.032050742,0,0,0,0,0,0,0,0,0,0,0,0,0,0,0,0,0,-0.070876282,0.055385263,0,0,0,0,0,0,0,0,0,0,0,0,0,0,0,0,0,0,0,0,0,0,0,0,0,0,0,0,0,0,-0.056744875,0.055385263,0,0,0,0,0,0,0,0,0,0,0,0,0,0,0,0,0,0,0,0,0,0,0,0,0,0,0,0,0,0,0,0,0,0,0,0,0,0,0,0,0,0,0,0,0,0,0,0,0,0,0,0.062944056,0,0,0,0,0,0,0,0,0,0,0,0,0,0,0,0,0,-0.000390625,-0.121011609,0,0,0,0,0,0,0,0,0,0,0,0,0,0,0,0,0,0,0,0,0,0,0,0,0,0,0,0,0,0,0.261758803,-0.338470594,0,0,0,0,0,0,0,0,0,0,0,0,0,0,0,0,0,0,0,0,0,0,0,0,0,0,0,0,0,0
Hf0.75NbTa0.5Ti1.5Zr1.25,8.4,CR+A,S,BCC,26,1,25,890,105.8,,346.7,0,1,1,0,0,,0.0003,1,90,25,,0,997,1,10,40,,,,Hf0.75 Nb1 Ta0.5 Ti1.5 Zr1.25,0,0,0,0,0,0,0,0,0,0,0,0,0,0,0,0,0,0,0,0,0,0.3,0,0,0,0,0,0,0,0,0,0,0,0,0,0,0,0,0,0.25,0.2,0,0,0,0,0,0,0,0,0,0,0,0,0,0,0,0,0,0,0,0,0,0,0,0,0,0,0,0,0,0,0.15,0.1,0,0,0,0,0,0,0,0,0,0,0,0,0,0,0,0,0,0,0,0,0,0,0,0,0,0,0,0,0,0,12.89086011,0.048832351,0.012840803,2.36,2369.2,0.2,3290,2.899056808,0.08125721,182,80,136.6666667,323.5,7.8,1610.091223,0,0,0,0,0,0,0,0,0,0,0,0,0,0,0,0,0,0,0,0,0,0.032050742,0,0,0,0,0,0,0,0,0,0,0,0,0,0,0,0,0,-0.070876282,0.055385263,0,0,0,0,0,0,0,0,0,0,0,0,0,0,0,0,0,0,0,0,0,0,0,0,0,0,0,0,0,0,-0.056744875,0.055385263,0,0,0,0,0,0,0,0,0,0,0,0,0,0,0,0,0,0,0,0,0,0,0,0,0,0,0,0,0,0,0,0,0,0,0,0,0,0,0,0,0,0,0,0,0,0,0,0,0,0,0,0.062944056,0,0,0,0,0,0,0,0,0,0,0,0,0,0,0,0,0,-0.000390625,-0.121011609,0,0,0,0,0,0,0,0,0,0,0,0,0,0,0,0,0,0,0,0,0,0,0,0,0,0,0,0,0,0,0.261758803,-0.338470594,0,0,0,0,0,0,0,0,0,0,0,0,0,0,0,0,0,0,0,0,0,0,0,0,0,0,0,0,0,0
Hf0.75NbTa0.5Ti1.5Zr1.25,8.4,CR,S,BCC,26,1,72,1040,123.7,,,0,0,1,0,0,,0.0003,1,90,25,,0,25,0,10,40,,,,Hf0.75 Nb1 Ta0.5 Ti1.5 Zr1.25,0,0,0,0,0,0,0,0,0,0,0,0,0,0,0,0,0,0,0,0,0,0.3,0,0,0,0,0,0,0,0,0,0,0,0,0,0,0,0,0,0.25,0.2,0,0,0,0,0,0,0,0,0,0,0,0,0,0,0,0,0,0,0,0,0,0,0,0,0,0,0,0,0,0,0.15,0.1,0,0,0,0,0,0,0,0,0,0,0,0,0,0,0,0,0,0,0,0,0,0,0,0,0,0,0,0,0,0,12.89086011,0.048832351,0.012840803,2.36,2369.2,0.2,3290,2.899056808,0.08125721,182,80,136.6666667,323.5,7.8,1610.091223,0,0,0,0,0,0,0,0,0,0,0,0,0,0,0,0,0,0,0,0,0,0.032050742,0,0,0,0,0,0,0,0,0,0,0,0,0,0,0,0,0,-0.070876282,0.055385263,0,0,0,0,0,0,0,0,0,0,0,0,0,0,0,0,0,0,0,0,0,0,0,0,0,0,0,0,0,0,-0.056744875,0.055385263,0,0,0,0,0,0,0,0,0,0,0,0,0,0,0,0,0,0,0,0,0,0,0,0,0,0,0,0,0,0,0,0,0,0,0,0,0,0,0,0,0,0,0,0,0,0,0,0,0,0,0,0.062944056,0,0,0,0,0,0,0,0,0,0,0,0,0,0,0,0,0,-0.000390625,-0.121011609,0,0,0,0,0,0,0,0,0,0,0,0,0,0,0,0,0,0,0,0,0,0,0,0,0,0,0,0,0,0,0.261758803,-0.338470594,0,0,0,0,0,0,0,0,0,0,0,0,0,0,0,0,0,0,0,0,0,0,0,0,0,0,0,0,0,0
Hf0.75NbTa0.5Ti1.5Zr1.25,8.4,CR,S,BCC,26,1,72,1020,121.3,,,0,0,1,0,0,,0.0003,1,90,25,,0,25,0,10,40,,,,Hf0.75 Nb1 Ta0.5 Ti1.5 Zr1.25,0,0,0,0,0,0,0,0,0,0,0,0,0,0,0,0,0,0,0,0,0,0.3,0,0,0,0,0,0,0,0,0,0,0,0,0,0,0,0,0,0.25,0.2,0,0,0,0,0,0,0,0,0,0,0,0,0,0,0,0,0,0,0,0,0,0,0,0,0,0,0,0,0,0,0.15,0.1,0,0,0,0,0,0,0,0,0,0,0,0,0,0,0,0,0,0,0,0,0,0,0,0,0,0,0,0,0,0,12.89086011,0.048832351,0.012840803,2.36,2369.2,0.2,3290,2.899056808,0.08125721,182,80,136.6666667,323.5,7.8,1610.091223,0,0,0,0,0,0,0,0,0,0,0,0,0,0,0,0,0,0,0,0,0,0.032050742,0,0,0,0,0,0,0,0,0,0,0,0,0,0,0,0,0,-0.070876282,0.055385263,0,0,0,0,0,0,0,0,0,0,0,0,0,0,0,0,0,0,0,0,0,0,0,0,0,0,0,0,0,0,-0.056744875,0.055385263,0,0,0,0,0,0,0,0,0,0,0,0,0,0,0,0,0,0,0,0,0,0,0,0,0,0,0,0,0,0,0,0,0,0,0,0,0,0,0,0,0,0,0,0,0,0,0,0,0,0,0,0.062944056,0,0,0,0,0,0,0,0,0,0,0,0,0,0,0,0,0,-0.000390625,-0.121011609,0,0,0,0,0,0,0,0,0,0,0,0,0,0,0,0,0,0,0,0,0,0,0,0,0,0,0,0,0,0,0.261758803,-0.338470594,0,0,0,0,0,0,0,0,0,0,0,0,0,0,0,0,0,0,0,0,0,0,0,0,0,0,0,0,0,0
Hf0.75NbTa0.5Ti1.5Zr1.25,8.4,CR+A,s,BCC,26,1,72,640,76.1,,,0,1,1,0,0,,0.0003,1,90,25,,0,997,1,10,40,,,,Hf0.75 Nb1 Ta0.5 Ti1.5 Zr1.25,0,0,0,0,0,0,0,0,0,0,0,0,0,0,0,0,0,0,0,0,0,0.3,0,0,0,0,0,0,0,0,0,0,0,0,0,0,0,0,0,0.25,0.2,0,0,0,0,0,0,0,0,0,0,0,0,0,0,0,0,0,0,0,0,0,0,0,0,0,0,0,0,0,0,0.15,0.1,0,0,0,0,0,0,0,0,0,0,0,0,0,0,0,0,0,0,0,0,0,0,0,0,0,0,0,0,0,0,12.89086011,0.048832351,0.012840803,2.36,2369.2,0.2,3290,2.899056808,0.08125721,182,80,136.6666667,323.5,7.8,1610.091223,0,0,0,0,0,0,0,0,0,0,0,0,0,0,0,0,0,0,0,0,0,0.032050742,0,0,0,0,0,0,0,0,0,0,0,0,0,0,0,0,0,-0.070876282,0.055385263,0,0,0,0,0,0,0,0,0,0,0,0,0,0,0,0,0,0,0,0,0,0,0,0,0,0,0,0,0,0,-0.056744875,0.055385263,0,0,0,0,0,0,0,0,0,0,0,0,0,0,0,0,0,0,0,0,0,0,0,0,0,0,0,0,0,0,0,0,0,0,0,0,0,0,0,0,0,0,0,0,0,0,0,0,0,0,0,0.062944056,0,0,0,0,0,0,0,0,0,0,0,0,0,0,0,0,0,-0.000390625,-0.121011609,0,0,0,0,0,0,0,0,0,0,0,0,0,0,0,0,0,0,0,0,0,0,0,0,0,0,0,0,0,0,0.261758803,-0.338470594,0,0,0,0,0,0,0,0,0,0,0,0,0,0,0,0,0,0,0,0,0,0,0,0,0,0,0,0,0,0
Hf0.75NbTa0.5Ti1.5Zr1.25,8.4,CR,s,BCC,26,1,-43,1200,142.7,,,0,0,1,0,0,,0.0003,1,90,25,,0,25,0,10,40,,,,Hf0.75 Nb1 Ta0.5 Ti1.5 Zr1.25,0,0,0,0,0,0,0,0,0,0,0,0,0,0,0,0,0,0,0,0,0,0.3,0,0,0,0,0,0,0,0,0,0,0,0,0,0,0,0,0,0.25,0.2,0,0,0,0,0,0,0,0,0,0,0,0,0,0,0,0,0,0,0,0,0,0,0,0,0,0,0,0,0,0,0.15,0.1,0,0,0,0,0,0,0,0,0,0,0,0,0,0,0,0,0,0,0,0,0,0,0,0,0,0,0,0,0,0,12.89086011,0.048832351,0.012840803,2.36,2369.2,0.2,3290,2.899056808,0.08125721,182,80,136.6666667,323.5,7.8,1610.091223,0,0,0,0,0,0,0,0,0,0,0,0,0,0,0,0,0,0,0,0,0,0.032050742,0,0,0,0,0,0,0,0,0,0,0,0,0,0,0,0,0,-0.070876282,0.055385263,0,0,0,0,0,0,0,0,0,0,0,0,0,0,0,0,0,0,0,0,0,0,0,0,0,0,0,0,0,0,-0.056744875,0.055385263,0,0,0,0,0,0,0,0,0,0,0,0,0,0,0,0,0,0,0,0,0,0,0,0,0,0,0,0,0,0,0,0,0,0,0,0,0,0,0,0,0,0,0,0,0,0,0,0,0,0,0,0.062944056,0,0,0,0,0,0,0,0,0,0,0,0,0,0,0,0,0,-0.000390625,-0.121011609,0,0,0,0,0,0,0,0,0,0,0,0,0,0,0,0,0,0,0,0,0,0,0,0,0,0,0,0,0,0,0.261758803,-0.338470594,0,0,0,0,0,0,0,0,0,0,0,0,0,0,0,0,0,0,0,0,0,0,0,0,0,0,0,0,0,0
Hf0.75NbTa0.5Ti1.5Zr1.25,8.4,CR,s,BCC,26,1,-43,1180,140.3,,,0,0,1,0,0,,0.0003,1,90,25,,0,25,0,10,40,,,,Hf0.75 Nb1 Ta0.5 Ti1.5 Zr1.25,0,0,0,0,0,0,0,0,0,0,0,0,0,0,0,0,0,0,0,0,0,0.3,0,0,0,0,0,0,0,0,0,0,0,0,0,0,0,0,0,0.25,0.2,0,0,0,0,0,0,0,0,0,0,0,0,0,0,0,0,0,0,0,0,0,0,0,0,0,0,0,0,0,0,0.15,0.1,0,0,0,0,0,0,0,0,0,0,0,0,0,0,0,0,0,0,0,0,0,0,0,0,0,0,0,0,0,0,12.89086011,0.048832351,0.012840803,2.36,2369.2,0.2,3290,2.899056808,0.08125721,182,80,136.6666667,323.5,7.8,1610.091223,0,0,0,0,0,0,0,0,0,0,0,0,0,0,0,0,0,0,0,0,0,0.032050742,0,0,0,0,0,0,0,0,0,0,0,0,0,0,0,0,0,-0.070876282,0.055385263,0,0,0,0,0,0,0,0,0,0,0,0,0,0,0,0,0,0,0,0,0,0,0,0,0,0,0,0,0,0,-0.056744875,0.055385263,0,0,0,0,0,0,0,0,0,0,0,0,0,0,0,0,0,0,0,0,0,0,0,0,0,0,0,0,0,0,0,0,0,0,0,0,0,0,0,0,0,0,0,0,0,0,0,0,0,0,0,0.062944056,0,0,0,0,0,0,0,0,0,0,0,0,0,0,0,0,0,-0.000390625,-0.121011609,0,0,0,0,0,0,0,0,0,0,0,0,0,0,0,0,0,0,0,0,0,0,0,0,0,0,0,0,0,0,0.261758803,-0.338470594,0,0,0,0,0,0,0,0,0,0,0,0,0,0,0,0,0,0,0,0,0,0,0,0,0,0,0,0,0,0
Hf0.75NbTa0.5Ti1.5Zr1.25,8.4,CR+A,s,BCC,26,1,-43,1020,121.3,,,0,1,1,0,0,,0.0003,1,90,25,,0,997,1,10,40,,,,Hf0.75 Nb1 Ta0.5 Ti1.5 Zr1.25,0,0,0,0,0,0,0,0,0,0,0,0,0,0,0,0,0,0,0,0,0,0.3,0,0,0,0,0,0,0,0,0,0,0,0,0,0,0,0,0,0.25,0.2,0,0,0,0,0,0,0,0,0,0,0,0,0,0,0,0,0,0,0,0,0,0,0,0,0,0,0,0,0,0,0.15,0.1,0,0,0,0,0,0,0,0,0,0,0,0,0,0,0,0,0,0,0,0,0,0,0,0,0,0,0,0,0,0,12.89086011,0.048832351,0.012840803,2.36,2369.2,0.2,3290,2.899056808,0.08125721,182,80,136.6666667,323.5,7.8,1610.091223,0,0,0,0,0,0,0,0,0,0,0,0,0,0,0,0,0,0,0,0,0,0.032050742,0,0,0,0,0,0,0,0,0,0,0,0,0,0,0,0,0,-0.070876282,0.055385263,0,0,0,0,0,0,0,0,0,0,0,0,0,0,0,0,0,0,0,0,0,0,0,0,0,0,0,0,0,0,-0.056744875,0.055385263,0,0,0,0,0,0,0,0,0,0,0,0,0,0,0,0,0,0,0,0,0,0,0,0,0,0,0,0,0,0,0,0,0,0,0,0,0,0,0,0,0,0,0,0,0,0,0,0,0,0,0,0.062944056,0,0,0,0,0,0,0,0,0,0,0,0,0,0,0,0,0,-0.000390625,-0.121011609,0,0,0,0,0,0,0,0,0,0,0,0,0,0,0,0,0,0,0,0,0,0,0,0,0,0,0,0,0,0,0.261758803,-0.338470594,0,0,0,0,0,0,0,0,0,0,0,0,0,0,0,0,0,0,0,0,0,0,0,0,0,0,0,0,0,0
Hf0.75NbTa0.5Ti1.5Zr1.25,8.4,CR,s,BCC,26,1,-103,1380,164.1,,,0,0,1,0,0,,0.0003,1,90,25,,0,25,0,10,40,,,,Hf0.75 Nb1 Ta0.5 Ti1.5 Zr1.25,0,0,0,0,0,0,0,0,0,0,0,0,0,0,0,0,0,0,0,0,0,0.3,0,0,0,0,0,0,0,0,0,0,0,0,0,0,0,0,0,0.25,0.2,0,0,0,0,0,0,0,0,0,0,0,0,0,0,0,0,0,0,0,0,0,0,0,0,0,0,0,0,0,0,0.15,0.1,0,0,0,0,0,0,0,0,0,0,0,0,0,0,0,0,0,0,0,0,0,0,0,0,0,0,0,0,0,0,12.89086011,0.048832351,0.012840803,2.36,2369.2,0.2,3290,2.899056808,0.08125721,182,80,136.6666667,323.5,7.8,1610.091223,0,0,0,0,0,0,0,0,0,0,0,0,0,0,0,0,0,0,0,0,0,0.032050742,0,0,0,0,0,0,0,0,0,0,0,0,0,0,0,0,0,-0.070876282,0.055385263,0,0,0,0,0,0,0,0,0,0,0,0,0,0,0,0,0,0,0,0,0,0,0,0,0,0,0,0,0,0,-0.056744875,0.055385263,0,0,0,0,0,0,0,0,0,0,0,0,0,0,0,0,0,0,0,0,0,0,0,0,0,0,0,0,0,0,0,0,0,0,0,0,0,0,0,0,0,0,0,0,0,0,0,0,0,0,0,0.062944056,0,0,0,0,0,0,0,0,0,0,0,0,0,0,0,0,0,-0.000390625,-0.121011609,0,0,0,0,0,0,0,0,0,0,0,0,0,0,0,0,0,0,0,0,0,0,0,0,0,0,0,0,0,0,0.261758803,-0.338470594,0,0,0,0,0,0,0,0,0,0,0,0,0,0,0,0,0,0,0,0,0,0,0,0,0,0,0,0,0,0
Hf0.75NbTa0.5Ti1.5Zr1.25,8.4,CR,s,BCC,26,1,-103,1370,162.9,,,0,0,1,0,0,,0.0003,1,90,25,,0,25,0,10,40,,,,Hf0.75 Nb1 Ta0.5 Ti1.5 Zr1.25,0,0,0,0,0,0,0,0,0,0,0,0,0,0,0,0,0,0,0,0,0,0.3,0,0,0,0,0,0,0,0,0,0,0,0,0,0,0,0,0,0.25,0.2,0,0,0,0,0,0,0,0,0,0,0,0,0,0,0,0,0,0,0,0,0,0,0,0,0,0,0,0,0,0,0.15,0.1,0,0,0,0,0,0,0,0,0,0,0,0,0,0,0,0,0,0,0,0,0,0,0,0,0,0,0,0,0,0,12.89086011,0.048832351,0.012840803,2.36,2369.2,0.2,3290,2.899056808,0.08125721,182,80,136.6666667,323.5,7.8,1610.091223,0,0,0,0,0,0,0,0,0,0,0,0,0,0,0,0,0,0,0,0,0,0.032050742,0,0,0,0,0,0,0,0,0,0,0,0,0,0,0,0,0,-0.070876282,0.055385263,0,0,0,0,0,0,0,0,0,0,0,0,0,0,0,0,0,0,0,0,0,0,0,0,0,0,0,0,0,0,-0.056744875,0.055385263,0,0,0,0,0,0,0,0,0,0,0,0,0,0,0,0,0,0,0,0,0,0,0,0,0,0,0,0,0,0,0,0,0,0,0,0,0,0,0,0,0,0,0,0,0,0,0,0,0,0,0,0.062944056,0,0,0,0,0,0,0,0,0,0,0,0,0,0,0,0,0,-0.000390625,-0.121011609,0,0,0,0,0,0,0,0,0,0,0,0,0,0,0,0,0,0,0,0,0,0,0,0,0,0,0,0,0,0,0.261758803,-0.338470594,0,0,0,0,0,0,0,0,0,0,0,0,0,0,0,0,0,0,0,0,0,0,0,0,0,0,0,0,0,0
Hf0.75NbTa0.5Ti1.5Zr1.25,8.4,CR+A,s,BCC,26,1,-103,1250,148.6,19.19,,0,1,1,0,0,,0.0003,1,90,25,,0,997,1,10,40,,,,Hf0.75 Nb1 Ta0.5 Ti1.5 Zr1.25,0,0,0,0,0,0,0,0,0,0,0,0,0,0,0,0,0,0,0,0,0,0.3,0,0,0,0,0,0,0,0,0,0,0,0,0,0,0,0,0,0.25,0.2,0,0,0,0,0,0,0,0,0,0,0,0,0,0,0,0,0,0,0,0,0,0,0,0,0,0,0,0,0,0,0.15,0.1,0,0,0,0,0,0,0,0,0,0,0,0,0,0,0,0,0,0,0,0,0,0,0,0,0,0,0,0,0,0,12.89086011,0.048832351,0.012840803,2.36,2369.2,0.2,3290,2.899056808,0.08125721,182,80,136.6666667,323.5,7.8,1610.091223,0,0,0,0,0,0,0,0,0,0,0,0,0,0,0,0,0,0,0,0,0,0.032050742,0,0,0,0,0,0,0,0,0,0,0,0,0,0,0,0,0,-0.070876282,0.055385263,0,0,0,0,0,0,0,0,0,0,0,0,0,0,0,0,0,0,0,0,0,0,0,0,0,0,0,0,0,0,-0.056744875,0.055385263,0,0,0,0,0,0,0,0,0,0,0,0,0,0,0,0,0,0,0,0,0,0,0,0,0,0,0,0,0,0,0,0,0,0,0,0,0,0,0,0,0,0,0,0,0,0,0,0,0,0,0,0.062944056,0,0,0,0,0,0,0,0,0,0,0,0,0,0,0,0,0,-0.000390625,-0.121011609,0,0,0,0,0,0,0,0,0,0,0,0,0,0,0,0,0,0,0,0,0,0,0,0,0,0,0,0,0,0,0.261758803,-0.338470594,0,0,0,0,0,0,0,0,0,0,0,0,0,0,0,0,0,0,0,0,0,0,0,0,0,0,0,0,0,0
Hf0.75NbTa0.5Ti1.5Zr1.25,8.4,CR,s,BCC,26,1,-153,1640,195,,,0,0,1,0,0,,0.0003,1,90,25,,0,25,0,10,40,,,,Hf0.75 Nb1 Ta0.5 Ti1.5 Zr1.25,0,0,0,0,0,0,0,0,0,0,0,0,0,0,0,0,0,0,0,0,0,0.3,0,0,0,0,0,0,0,0,0,0,0,0,0,0,0,0,0,0.25,0.2,0,0,0,0,0,0,0,0,0,0,0,0,0,0,0,0,0,0,0,0,0,0,0,0,0,0,0,0,0,0,0.15,0.1,0,0,0,0,0,0,0,0,0,0,0,0,0,0,0,0,0,0,0,0,0,0,0,0,0,0,0,0,0,0,12.89086011,0.048832351,0.012840803,2.36,2369.2,0.2,3290,2.899056808,0.08125721,182,80,136.6666667,323.5,7.8,1610.091223,0,0,0,0,0,0,0,0,0,0,0,0,0,0,0,0,0,0,0,0,0,0.032050742,0,0,0,0,0,0,0,0,0,0,0,0,0,0,0,0,0,-0.070876282,0.055385263,0,0,0,0,0,0,0,0,0,0,0,0,0,0,0,0,0,0,0,0,0,0,0,0,0,0,0,0,0,0,-0.056744875,0.055385263,0,0,0,0,0,0,0,0,0,0,0,0,0,0,0,0,0,0,0,0,0,0,0,0,0,0,0,0,0,0,0,0,0,0,0,0,0,0,0,0,0,0,0,0,0,0,0,0,0,0,0,0.062944056,0,0,0,0,0,0,0,0,0,0,0,0,0,0,0,0,0,-0.000390625,-0.121011609,0,0,0,0,0,0,0,0,0,0,0,0,0,0,0,0,0,0,0,0,0,0,0,0,0,0,0,0,0,0,0.261758803,-0.338470594,0,0,0,0,0,0,0,0,0,0,0,0,0,0,0,0,0,0,0,0,0,0,0,0,0,0,0,0,0,0
Hf0.75NbTa0.5Ti1.5Zr1.25,8.4,CR,s,BCC,26,1,-153,1550,184.3,,,0,0,1,0,0,,0.0003,1,90,25,,0,25,0,10,40,,,,Hf0.75 Nb1 Ta0.5 Ti1.5 Zr1.25,0,0,0,0,0,0,0,0,0,0,0,0,0,0,0,0,0,0,0,0,0,0.3,0,0,0,0,0,0,0,0,0,0,0,0,0,0,0,0,0,0.25,0.2,0,0,0,0,0,0,0,0,0,0,0,0,0,0,0,0,0,0,0,0,0,0,0,0,0,0,0,0,0,0,0.15,0.1,0,0,0,0,0,0,0,0,0,0,0,0,0,0,0,0,0,0,0,0,0,0,0,0,0,0,0,0,0,0,12.89086011,0.048832351,0.012840803,2.36,2369.2,0.2,3290,2.899056808,0.08125721,182,80,136.6666667,323.5,7.8,1610.091223,0,0,0,0,0,0,0,0,0,0,0,0,0,0,0,0,0,0,0,0,0,0.032050742,0,0,0,0,0,0,0,0,0,0,0,0,0,0,0,0,0,-0.070876282,0.055385263,0,0,0,0,0,0,0,0,0,0,0,0,0,0,0,0,0,0,0,0,0,0,0,0,0,0,0,0,0,0,-0.056744875,0.055385263,0,0,0,0,0,0,0,0,0,0,0,0,0,0,0,0,0,0,0,0,0,0,0,0,0,0,0,0,0,0,0,0,0,0,0,0,0,0,0,0,0,0,0,0,0,0,0,0,0,0,0,0.062944056,0,0,0,0,0,0,0,0,0,0,0,0,0,0,0,0,0,-0.000390625,-0.121011609,0,0,0,0,0,0,0,0,0,0,0,0,0,0,0,0,0,0,0,0,0,0,0,0,0,0,0,0,0,0,0.261758803,-0.338470594,0,0,0,0,0,0,0,0,0,0,0,0,0,0,0,0,0,0,0,0,0,0,0,0,0,0,0,0,0,0
Hf0.75NbTa0.5Ti1.5Zr1.25,8.4,CR+A,s,BCC,26,1,-153,1370,162.9,,,0,1,1,0,0,,0.0003,1,90,25,,0,997,1,10,40,,,,Hf0.75 Nb1 Ta0.5 Ti1.5 Zr1.25,0,0,0,0,0,0,0,0,0,0,0,0,0,0,0,0,0,0,0,0,0,0.3,0,0,0,0,0,0,0,0,0,0,0,0,0,0,0,0,0,0.25,0.2,0,0,0,0,0,0,0,0,0,0,0,0,0,0,0,0,0,0,0,0,0,0,0,0,0,0,0,0,0,0,0.15,0.1,0,0,0,0,0,0,0,0,0,0,0,0,0,0,0,0,0,0,0,0,0,0,0,0,0,0,0,0,0,0,12.89086011,0.048832351,0.012840803,2.36,2369.2,0.2,3290,2.899056808,0.08125721,182,80,136.6666667,323.5,7.8,1610.091223,0,0,0,0,0,0,0,0,0,0,0,0,0,0,0,0,0,0,0,0,0,0.032050742,0,0,0,0,0,0,0,0,0,0,0,0,0,0,0,0,0,-0.070876282,0.055385263,0,0,0,0,0,0,0,0,0,0,0,0,0,0,0,0,0,0,0,0,0,0,0,0,0,0,0,0,0,0,-0.056744875,0.055385263,0,0,0,0,0,0,0,0,0,0,0,0,0,0,0,0,0,0,0,0,0,0,0,0,0,0,0,0,0,0,0,0,0,0,0,0,0,0,0,0,0,0,0,0,0,0,0,0,0,0,0,0.062944056,0,0,0,0,0,0,0,0,0,0,0,0,0,0,0,0,0,-0.000390625,-0.121011609,0,0,0,0,0,0,0,0,0,0,0,0,0,0,0,0,0,0,0,0,0,0,0,0,0,0,0,0,0,0,0.261758803,-0.338470594,0,0,0,0,0,0,0,0,0,0,0,0,0,0,0,0,0,0,0,0,0,0,0,0,0,0,0,0,0,0
Hf0.75NbTa0.5Ti1.5Zr1.25,8.4,CR+A,s,BCC,26,1,-196,1920,228.3,9.86,,0,1,1,0,0,,0.0003,1,90,25,,0,997,1,10,40,,,,Hf0.75 Nb1 Ta0.5 Ti1.5 Zr1.25,0,0,0,0,0,0,0,0,0,0,0,0,0,0,0,0,0,0,0,0,0,0.3,0,0,0,0,0,0,0,0,0,0,0,0,0,0,0,0,0,0.25,0.2,0,0,0,0,0,0,0,0,0,0,0,0,0,0,0,0,0,0,0,0,0,0,0,0,0,0,0,0,0,0,0.15,0.1,0,0,0,0,0,0,0,0,0,0,0,0,0,0,0,0,0,0,0,0,0,0,0,0,0,0,0,0,0,0,12.89086011,0.048832351,0.012840803,2.36,2369.2,0.2,3290,2.899056808,0.08125721,182,80,136.6666667,323.5,7.8,1610.091223,0,0,0,0,0,0,0,0,0,0,0,0,0,0,0,0,0,0,0,0,0,0.032050742,0,0,0,0,0,0,0,0,0,0,0,0,0,0,0,0,0,-0.070876282,0.055385263,0,0,0,0,0,0,0,0,0,0,0,0,0,0,0,0,0,0,0,0,0,0,0,0,0,0,0,0,0,0,-0.056744875,0.055385263,0,0,0,0,0,0,0,0,0,0,0,0,0,0,0,0,0,0,0,0,0,0,0,0,0,0,0,0,0,0,0,0,0,0,0,0,0,0,0,0,0,0,0,0,0,0,0,0,0,0,0,0.062944056,0,0,0,0,0,0,0,0,0,0,0,0,0,0,0,0,0,-0.000390625,-0.121011609,0,0,0,0,0,0,0,0,0,0,0,0,0,0,0,0,0,0,0,0,0,0,0,0,0,0,0,0,0,0,0.261758803,-0.338470594,0,0,0,0,0,0,0,0,0,0,0,0,0,0,0,0,0,0,0,0,0,0,0,0,0,0,0,0,0,0
Hf0.75NbTa0.5Ti1.5Zr1.25,8.4,CR,s,BCC,26,1,-196,1880,223.5,,,0,0,1,0,0,,0.0003,1,90,25,,0,25,0,10,40,,,,Hf0.75 Nb1 Ta0.5 Ti1.5 Zr1.25,0,0,0,0,0,0,0,0,0,0,0,0,0,0,0,0,0,0,0,0,0,0.3,0,0,0,0,0,0,0,0,0,0,0,0,0,0,0,0,0,0.25,0.2,0,0,0,0,0,0,0,0,0,0,0,0,0,0,0,0,0,0,0,0,0,0,0,0,0,0,0,0,0,0,0.15,0.1,0,0,0,0,0,0,0,0,0,0,0,0,0,0,0,0,0,0,0,0,0,0,0,0,0,0,0,0,0,0,12.89086011,0.048832351,0.012840803,2.36,2369.2,0.2,3290,2.899056808,0.08125721,182,80,136.6666667,323.5,7.8,1610.091223,0,0,0,0,0,0,0,0,0,0,0,0,0,0,0,0,0,0,0,0,0,0.032050742,0,0,0,0,0,0,0,0,0,0,0,0,0,0,0,0,0,-0.070876282,0.055385263,0,0,0,0,0,0,0,0,0,0,0,0,0,0,0,0,0,0,0,0,0,0,0,0,0,0,0,0,0,0,-0.056744875,0.055385263,0,0,0,0,0,0,0,0,0,0,0,0,0,0,0,0,0,0,0,0,0,0,0,0,0,0,0,0,0,0,0,0,0,0,0,0,0,0,0,0,0,0,0,0,0,0,0,0,0,0,0,0.062944056,0,0,0,0,0,0,0,0,0,0,0,0,0,0,0,0,0,-0.000390625,-0.121011609,0,0,0,0,0,0,0,0,0,0,0,0,0,0,0,0,0,0,0,0,0,0,0,0,0,0,0,0,0,0,0.261758803,-0.338470594,0,0,0,0,0,0,0,0,0,0,0,0,0,0,0,0,0,0,0,0,0,0,0,0,0,0,0,0,0,0
