Repository: tohid-1222/High_Entropy_Alloy

File: ML_works/classification/classification_models/data/hea_data_phases.csv (part 7 of 9)
Gd,Tb,Dy,Ho,Er,Tm,Yb,Lu,Hf,Ta,W,Re,Os,Ir,Pt,Au,Hg,Tl,Pb,Bi,Po,At,Rn,Fr,Ra,Ac,Th,Pa,U,Np,Pu,Am,Cm,Bk,Cf,Es,Fm,Md,No,Lr,Yang omega,Yang delta,Yang Ent,Yang Hmix,Yang Tm,Yang Hmax,Yang Tmax,Yang Phi,Yang delXi,Yang HPSigma,Yang HPSigma_min,Yang HPSigma_min05,Yang HPK,Yang VEC,Yang sigma_SS_Liaw,dr H,dr He,dr Li,dr Be,dr B,dr C,dr N,dr O,dr F,dr Ne,dr Na,dr Mg,dr Al,dr Si,dr P,dr S,dr Cl,dr Ar,dr K,dr Ca,dr Sc,dr Ti,dr V,dr Cr,dr Mn,dr Fe,dr Co,dr Ni,dr Cu,dr Zn,dr Ga,dr Ge,dr As,dr Se,dr Br,dr Kr,dr Rb,dr Sr,dr Y,dr Zr,dr Nb,dr Mo,dr Tc,dr Ru,dr Rh,dr Pd,dr Ag,dr Cd,dr In,dr Sn,dr Sb,dr Te,dr I,dr Xe,dr Cs,dr Ba,dr La,dr Ce,dr Pr,dr Nd,dr Pm,dr Sm,dr Eu,dr Gd,dr Tb,dr Dy,dr Ho,dr Er,dr Tm,dr Yb,dr Lu,dr Hf,dr Ta,dr W,dr Re,dr Os,dr Ir,dr Pt,dr Au,dr Hg,dr Tl,dr Pb,dr Bi,dr Po,dr At,dr Rn,dr Fr,dr Ra,dr Ac,dr Th,dr Pa,dr U,dr Np,dr Pu,dr Am,dr Cm,dr Bk,dr Cf,dr Es,dr Fm,dr Md,dr No,dr Lr,dG H,dG He,dG Li,dG Be,dG B,dG C,dG N,dG O,dG F,dG Ne,dG Na,dG Mg,dG Al,dG Si,dG P,dG S,dG Cl,dG Ar,dG K,dG Ca,dG Sc,dG Ti,dG V,dG Cr,dG Mn,dG Fe,dG Co,dG Ni,dG Cu,dG Zn,dG Ga,dG Ge,dG As,dG Se,dG Br,dG Kr,dG Rb,dG Sr,dG Y,dG Zr,dG Nb,dG Mo,dG Tc,dG Ru,dG Rh,dG Pd,dG Ag,dG Cd,dG In,dG Sn,dG Sb,dG Te,dG I,dG Xe,dG Cs,dG Ba,dG La,dG Ce,dG Pr,dG Nd,dG Pm,dG Sm,dG Eu,dG Gd,dG Tb,dG Dy,dG Ho,dG Er,dG Tm,dG Yb,dG Lu,dG Hf,dG Ta,dG W,dG Re,dG Os,dG Ir,dG Pt,dG Au,dG Hg,dG Tl,dG Pb,dG Bi,dG Po,dG At,dG Rn,dG Fr,dG Ra,dG Ac,dG Th,dG Pa,dG U,dG Np,dG Pu,dG Am,dG Cm,dG Bk,dG Cf,dG Es,dG Fm,dG Md,dG No,dG Lr
HfNbSi0.5TiV,7.8,AC,M,BCC+M5Si3,32,1,1000,240,30.8,,,0,0,0,0,0,,0.001,0,,25,,0,25,0,10,0,,,,Hf1 Nb1 Si0.5 Ti1 V1,0,0,0,0,0,0,0,0,0,0,0,0,0,0.111111111,0,0,0,0,0,0,0,0.222222222,0.222222222,0,0,0,0,0,0,0,0,0,0,0,0,0,0,0,0,0,0.222222222,0,0,0,0,0,0,0,0,0,0,0,0,0,0,0,0,0,0,0,0,0,0,0,0,0,0,0,0,0,0,0.222222222,0,0,0,0,0,0,0,0,0,0,0,0,0,0,0,0,0,0,0,0,0,0,0,0,0,0,0,0,0,0,0,1.2341947,0.099225022,0.013145213,-24.19753086,2271.888889,0.197530864,2750,6.656720238,0.109913001,125.1388889,50,98.30357143,313.3333333,7.555555556,3305.274213,0,0,0,0,0,0,0,0,0,0,0,0,0,0.270536676,0,0,0,0,0,0,0,-0.045789575,0.06728017,0,0,0,0,0,0,0,0,0,0,0,0,0,0,0,0,0,-0.022501441,0,0,0,0,0,0,0,0,0,0,0,0,0,0,0,0,0,0,0,0,0,0,0,0,0,0,0,0,0,0,-0.134257491,0,0,0,0,0,0,0,0,0,0,0,0,0,0,0,0,0,0,0,0,0,0,0,0,0,0,0,0,0,0,0,0,0,0,0,0,0,0,0,0,0,0,0,0,-0.362792231,0,0,0,0,0,0,0,0.095181446,-0.118489647,0,0,0,0,0,0,0,0,0,0,0,0,0,0,0,0,0,-0.088254198,0,0,0,0,0,0,0,0,0,0,0,0,0,0,0,0,0,0,0,0,0,0,0,0,0,0,0,0,0,0,0.292958514,0,0,0,0,0,0,0,0,0,0,0,0,0,0,0,0,0,0,0,0,0,0,0,0,0,0,0,0,0,0,0
HfNbSi0.5TiV,7.8,AC,M,BCC+M5Si3,32,1,800,875,112.2,,,0,0,0,0,0,,0.001,0,,25,,0,25,0,10,0,,,,Hf1 Nb1 Si0.5 Ti1 V1,0,0,0,0,0,0,0,0,0,0,0,0,0,0.111111111,0,0,0,0,0,0,0,0.222222222,0.222222222,0,0,0,0,0,0,0,0,0,0,0,0,0,0,0,0,0,0.222222222,0,0,0,0,0,0,0,0,0,0,0,0,0,0,0,0,0,0,0,0,0,0,0,0,0,0,0,0,0,0,0.222222222,0,0,0,0,0,0,0,0,0,0,0,0,0,0,0,0,0,0,0,0,0,0,0,0,0,0,0,0,0,0,0,1.2341947,0.099225022,0.013145213,-24.19753086,2271.888889,0.197530864,2750,6.656720238,0.109913001,125.1388889,50,98.30357143,313.3333333,7.555555556,3305.274213,0,0,0,0,0,0,0,0,0,0,0,0,0,0.270536676,0,0,0,0,0,0,0,-0.045789575,0.06728017,0,0,0,0,0,0,0,0,0,0,0,0,0,0,0,0,0,-0.022501441,0,0,0,0,0,0,0,0,0,0,0,0,0,0,0,0,0,0,0,0,0,0,0,0,0,0,0,0,0,0,-0.134257491,0,0,0,0,0,0,0,0,0,0,0,0,0,0,0,0,0,0,0,0,0,0,0,0,0,0,0,0,0,0,0,0,0,0,0,0,0,0,0,0,0,0,0,0,-0.362792231,0,0,0,0,0,0,0,0.095181446,-0.118489647,0,0,0,0,0,0,0,0,0,0,0,0,0,0,0,0,0,-0.088254198,0,0,0,0,0,0,0,0,0,0,0,0,0,0,0,0,0,0,0,0,0,0,0,0,0,0,0,0,0,0,0.292958514,0,0,0,0,0,0,0,0,0,0,0,0,0,0,0,0,0,0,0,0,0,0,0,0,0,0,0,0,0,0,0
HfNbSi0.5TiVZr,7.5,AC,M,BCC+laves+M5Si3,33,1,25,1540,204.9,3.99,464,0,0,0,0,0,,0.001,0,,25,,0,25,0,10,0,,,,Hf1 Nb1 Si0.5 Ti1 V1 Zr1,0,0,0,0,0,0,0,0,0,0,0,0,0,0.090909091,0,0,0,0,0,0,0,0.181818182,0.181818182,0,0,0,0,0,0,0,0,0,0,0,0,0,0,0,0,0.181818182,0.181818182,0,0,0,0,0,0,0,0,0,0,0,0,0,0,0,0,0,0,0,0,0,0,0,0,0,0,0,0,0,0,0.181818182,0,0,0,0,0,0,0,0,0,0,0,0,0,0,0,0,0,0,0,0,0,0,0,0,0,0,0,0,0,0,0,1.517365422,0.101387346,0.014697169,-21.75206612,2245.727273,0.132231405,2750,6.797058836,0.117688666,146.0227273,50,108.6805556,307.2727273,6.909090909,2998.446037,0,0,0,0,0,0,0,0,0,0,0,0,0,0.297105765,0,0,0,0,0,0,0,-0.018747621,0.094275307,0,0,0,0,0,0,0,0,0,0,0,0,0,0,0,0,-0.121348455,0.004542026,0,0,0,0,0,0,0,0,0,0,0,0,0,0,0,0,0,0,0,0,0,0,0,0,0,0,0,0,0,0,-0.107274139,0,0,0,0,0,0,0,0,0,0,0,0,0,0,0,0,0,0,0,0,0,0,0,0,0,0,0,0,0,0,0,0,0,0,0,0,0,0,0,0,0,0,0,0,-0.369030549,0,0,0,0,0,0,0,0.089450692,-0.124524597,0,0,0,0,0,0,0,0,0,0,0,0,0,0,0,0,0.026243027,-0.094252826,0,0,0,0,0,0,0,0,0,0,0,0,0,0,0,0,0,0,0,0,0,0,0,0,0,0,0,0,0,0,0.287598978,0,0,0,0,0,0,0,0,0,0,0,0,0,0,0,0,0,0,0,0,0,0,0,0,0,0,0,0,0,0,0
HfNbSi0.5TiVZr,7.5,A,M,BCC+Laves+M5Si3,33,1,25,1483,197.4,2.36,496,0,1,0,0,0,,0.001,0,,25,,0,1100,4,10,0,,,,Hf1 Nb1 Si0.5 Ti1 V1 Zr1,0,0,0,0,0,0,0,0,0,0,0,0,0,0.090909091,0,0,0,0,0,0,0,0.181818182,0.181818182,0,0,0,0,0,0,0,0,0,0,0,0,0,0,0,0,0.181818182,0.181818182,0,0,0,0,0,0,0,0,0,0,0,0,0,0,0,0,0,0,0,0,0,0,0,0,0,0,0,0,0,0,0.181818182,0,0,0,0,0,0,0,0,0,0,0,0,0,0,0,0,0,0,0,0,0,0,0,0,0,0,0,0,0,0,0,1.517365422,0.101387346,0.014697169,-21.75206612,2245.727273,0.132231405,2750,6.797058836,0.117688666,146.0227273,50,108.6805556,307.2727273,6.909090909,2998.446037,0,0,0,0,0,0,0,0,0,0,0,0,0,0.297105765,0,0,0,0,0,0,0,-0.018747621,0.094275307,0,0,0,0,0,0,0,0,0,0,0,0,0,0,0,0,-0.121348455,0.004542026,0,0,0,0,0,0,0,0,0,0,0,0,0,0,0,0,0,0,0,0,0,0,0,0,0,0,0,0,0,0,-0.107274139,0,0,0,0,0,0,0,0,0,0,0,0,0,0,0,0,0,0,0,0,0,0,0,0,0,0,0,0,0,0,0,0,0,0,0,0,0,0,0,0,0,0,0,0,-0.369030549,0,0,0,0,0,0,0,0.089450692,-0.124524597,0,0,0,0,0,0,0,0,0,0,0,0,0,0,0,0,0.026243027,-0.094252826,0,0,0,0,0,0,0,0,0,0,0,0,0,0,0,0,0,0,0,0,0,0,0,0,0,0,0,0,0,0,0.287598978,0,0,0,0,0,0,0,0,0,0,0,0,0,0,0,0,0,0,0,0,0,0,0,0,0,0,0,0,0,0,0
HfNbSi0.5TiVZr,7.5,AC,M,BCC+laves+M5Si3,33,1,800,371,49.4,,,0,0,0,0,0,,0.001,0,,25,,0,25,0,10,0,,,,Hf1 Nb1 Si0.5 Ti1 V1 Zr1,0,0,0,0,0,0,0,0,0,0,0,0,0,0.090909091,0,0,0,0,0,0,0,0.181818182,0.181818182,0,0,0,0,0,0,0,0,0,0,0,0,0,0,0,0,0.181818182,0.181818182,0,0,0,0,0,0,0,0,0,0,0,0,0,0,0,0,0,0,0,0,0,0,0,0,0,0,0,0,0,0,0.181818182,0,0,0,0,0,0,0,0,0,0,0,0,0,0,0,0,0,0,0,0,0,0,0,0,0,0,0,0,0,0,0,1.517365422,0.101387346,0.014697169,-21.75206612,2245.727273,0.132231405,2750,6.797058836,0.117688666,146.0227273,50,108.6805556,307.2727273,6.909090909,2998.446037,0,0,0,0,0,0,0,0,0,0,0,0,0,0.297105765,0,0,0,0,0,0,0,-0.018747621,0.094275307,0,0,0,0,0,0,0,0,0,0,0,0,0,0,0,0,-0.121348455,0.004542026,0,0,0,0,0,0,0,0,0,0,0,0,0,0,0,0,0,0,0,0,0,0,0,0,0,0,0,0,0,0,-0.107274139,0,0,0,0,0,0,0,0,0,0,0,0,0,0,0,0,0,0,0,0,0,0,0,0,0,0,0,0,0,0,0,0,0,0,0,0,0,0,0,0,0,0,0,0,-0.369030549,0,0,0,0,0,0,0,0.089450692,-0.124524597,0,0,0,0,0,0,0,0,0,0,0,0,0,0,0,0,0.026243027,-0.094252826,0,0,0,0,0,0,0,0,0,0,0,0,0,0,0,0,0,0,0,0,0,0,0,0,0,0,0,0,0,0,0.287598978,0,0,0,0,0,0,0,0,0,0,0,0,0,0,0,0,0,0,0,0,0,0,0,0,0,0,0,0,0,0,0
HfNbSi0.5TiVZr,7.5,A,M,BCC+Laves+M5Si3,33,1,800,102,13.6,,,0,1,0,0,0,,0.001,0,,25,,0,1100,4,10,0,,,,Hf1 Nb1 Si0.5 Ti1 V1 Zr1,0,0,0,0,0,0,0,0,0,0,0,0,0,0.090909091,0,0,0,0,0,0,0,0.181818182,0.181818182,0,0,0,0,0,0,0,0,0,0,0,0,0,0,0,0,0.181818182,0.181818182,0,0,0,0,0,0,0,0,0,0,0,0,0,0,0,0,0,0,0,0,0,0,0,0,0,0,0,0,0,0,0.181818182,0,0,0,0,0,0,0,0,0,0,0,0,0,0,0,0,0,0,0,0,0,0,0,0,0,0,0,0,0,0,0,1.517365422,0.101387346,0.014697169,-21.75206612,2245.727273,0.132231405,2750,6.797058836,0.117688666,146.0227273,50,108.6805556,307.2727273,6.909090909,2998.446037,0,0,0,0,0,0,0,0,0,0,0,0,0,0.297105765,0,0,0,0,0,0,0,-0.018747621,0.094275307,0,0,0,0,0,0,0,0,0,0,0,0,0,0,0,0,-0.121348455,0.004542026,0,0,0,0,0,0,0,0,0,0,0,0,0,0,0,0,0,0,0,0,0,0,0,0,0,0,0,0,0,0,-0.107274139,0,0,0,0,0,0,0,0,0,0,0,0,0,0,0,0,0,0,0,0,0,0,0,0,0,0,0,0,0,0,0,0,0,0,0,0,0,0,0,0,0,0,0,0,-0.369030549,0,0,0,0,0,0,0,0.089450692,-0.124524597,0,0,0,0,0,0,0,0,0,0,0,0,0,0,0,0,0.026243027,-0.094252826,0,0,0,0,0,0,0,0,0,0,0,0,0,0,0,0,0,0,0,0,0,0,0,0,0,0,0,0,0,0,0.287598978,0,0,0,0,0,0,0,0,0,0,0,0,0,0,0,0,0,0,0,0,0,0,0,0,0,0,0,0,0,0,0
HfNbSi0.5TiVZr,7.5,AC,M,BCC+Laves+M5Si3,33,1,600,920,122.4,37.77,,0,0,0,0,0,,0.001,0,,25,,0,25,0,10,0,,,,Hf1 Nb1 Si0.5 Ti1 V1 Zr1,0,0,0,0,0,0,0,0,0,0,0,0,0,0.090909091,0,0,0,0,0,0,0,0.181818182,0.181818182,0,0,0,0,0,0,0,0,0,0,0,0,0,0,0,0,0.181818182,0.181818182,0,0,0,0,0,0,0,0,0,0,0,0,0,0,0,0,0,0,0,0,0,0,0,0,0,0,0,0,0,0,0.181818182,0,0,0,0,0,0,0,0,0,0,0,0,0,0,0,0,0,0,0,0,0,0,0,0,0,0,0,0,0,0,0,1.517365422,0.101387346,0.014697169,-21.75206612,2245.727273,0.132231405,2750,6.797058836,0.117688666,146.0227273,50,108.6805556,307.2727273,6.909090909,2998.446037,0,0,0,0,0,0,0,0,0,0,0,0,0,0.297105765,0,0,0,0,0,0,0,-0.018747621,0.094275307,0,0,0,0,0,0,0,0,0,0,0,0,0,0,0,0,-0.121348455,0.004542026,0,0,0,0,0,0,0,0,0,0,0,0,0,0,0,0,0,0,0,0,0,0,0,0,0,0,0,0,0,0,-0.107274139,0,0,0,0,0,0,0,0,0,0,0,0,0,0,0,0,0,0,0,0,0,0,0,0,0,0,0,0,0,0,0,0,0,0,0,0,0,0,0,0,0,0,0,0,-0.369030549,0,0,0,0,0,0,0,0.089450692,-0.124524597,0,0,0,0,0,0,0,0,0,0,0,0,0,0,0,0,0.026243027,-0.094252826,0,0,0,0,0,0,0,0,0,0,0,0,0,0,0,0,0,0,0,0,0,0,0,0,0,0,0,0,0,0,0.287598978,0,0,0,0,0,0,0,0,0,0,0,0,0,0,0,0,0,0,0,0,0,0,0,0,0,0,0,0,0,0,0
HfNbSi0.5TiVZr,7.5,A,M,BCC+laves+M5Si3,33,1,600,597,79.4,,,0,1,0,0,0,,0.001,0,,25,,0,1100,4,10,0,,,,Hf1 Nb1 Si0.5 Ti1 V1 Zr1,0,0,0,0,0,0,0,0,0,0,0,0,0,0.090909091,0,0,0,0,0,0,0,0.181818182,0.181818182,0,0,0,0,0,0,0,0,0,0,0,0,0,0,0,0,0.181818182,0.181818182,0,0,0,0,0,0,0,0,0,0,0,0,0,0,0,0,0,0,0,0,0,0,0,0,0,0,0,0,0,0,0.181818182,0,0,0,0,0,0,0,0,0,0,0,0,0,0,0,0,0,0,0,0,0,0,0,0,0,0,0,0,0,0,0,1.517365422,0.101387346,0.014697169,-21.75206612,2245.727273,0.132231405,2750,6.797058836,0.117688666,146.0227273,50,108.6805556,307.2727273,6.909090909,2998.446037,0,0,0,0,0,0,0,0,0,0,0,0,0,0.297105765,0,0,0,0,0,0,0,-0.018747621,0.094275307,0,0,0,0,0,0,0,0,0,0,0,0,0,0,0,0,-0.121348455,0.004542026,0,0,0,0,0,0,0,0,0,0,0,0,0,0,0,0,0,0,0,0,0,0,0,0,0,0,0,0,0,0,-0.107274139,0,0,0,0,0,0,0,0,0,0,0,0,0,0,0,0,0,0,0,0,0,0,0,0,0,0,0,0,0,0,0,0,0,0,0,0,0,0,0,0,0,0,0,0,-0.369030549,0,0,0,0,0,0,0,0.089450692,-0.124524597,0,0,0,0,0,0,0,0,0,0,0,0,0,0,0,0,0.026243027,-0.094252826,0,0,0,0,0,0,0,0,0,0,0,0,0,0,0,0,0,0,0,0,0,0,0,0,0,0,0,0,0,0,0.287598978,0,0,0,0,0,0,0,0,0,0,0,0,0,0,0,0,0,0,0,0,0,0,0,0,0,0,0,0,0,0,0
HfNbSi0.5TiVZr,7.5,A,M,BCC+Laves+M5Si3,33,1,400,1273,169.4,5.46,,0,1,0,0,0,,0.001,0,,25,,0,1100,4,10,0,,,,Hf1 Nb1 Si0.5 Ti1 V1 Zr1,0,0,0,0,0,0,0,0,0,0,0,0,0,0.090909091,0,0,0,0,0,0,0,0.181818182,0.181818182,0,0,0,0,0,0,0,0,0,0,0,0,0,0,0,0,0.181818182,0.181818182,0,0,0,0,0,0,0,0,0,0,0,0,0,0,0,0,0,0,0,0,0,0,0,0,0,0,0,0,0,0,0.181818182,0,0,0,0,0,0,0,0,0,0,0,0,0,0,0,0,0,0,0,0,0,0,0,0,0,0,0,0,0,0,0,1.517365422,0.101387346,0.014697169,-21.75206612,2245.727273,0.132231405,2750,6.797058836,0.117688666,146.0227273,50,108.6805556,307.2727273,6.909090909,2998.446037,0,0,0,0,0,0,0,0,0,0,0,0,0,0.297105765,0,0,0,0,0,0,0,-0.018747621,0.094275307,0,0,0,0,0,0,0,0,0,0,0,0,0,0,0,0,-0.121348455,0.004542026,0,0,0,0,0,0,0,0,0,0,0,0,0,0,0,0,0,0,0,0,0,0,0,0,0,0,0,0,0,0,-0.107274139,0,0,0,0,0,0,0,0,0,0,0,0,0,0,0,0,0,0,0,0,0,0,0,0,0,0,0,0,0,0,0,0,0,0,0,0,0,0,0,0,0,0,0,0,-0.369030549,0,0,0,0,0,0,0,0.089450692,-0.124524597,0,0,0,0,0,0,0,0,0,0,0,0,0,0,0,0,0.026243027,-0.094252826,0,0,0,0,0,0,0,0,0,0,0,0,0,0,0,0,0,0,0,0,0,0,0,0,0,0,0,0,0,0,0.287598978,0,0,0,0,0,0,0,0,0,0,0,0,0,0,0,0,0,0,0,0,0,0,0,0,0,0,0,0,0,0,0
HfNbTaTiZr,9.9,SPD+A,M,BCC+HCP,34,0,25,1520,153.6,0.09,534.7,0,1,1,0,1,,0.001,1,,25,,0,500,1,10,0,,,,Hf1 Nb1 Ta1 Ti1 Zr1,0,0,0,0,0,0,0,0,0,0,0,0,0,0,0,0,0,0,0,0,0,0.2,0,0,0,0,0,0,0,0,0,0,0,0,0,0,0,0,0,0.2,0.2,0,0,0,0,0,0,0,0,0,0,0,0,0,0,0,0,0,0,0,0,0,0,0,0,0,0,0,0,0,0,0.2,0.2,0,0,0,0,0,0,0,0,0,0,0,0,0,0,0,0,0,0,0,0,0,0,0,0,0,0,0,0,0,0,12.41173785,0.049710272,0.013380867,2.72,2523,0.16,3290,3.219960136,0.081330099,158,80,128.75,384,10,1664.585912,0,0,0,0,0,0,0,0,0,0,0,0,0,0,0,0,0,0,0,0,0,0.029008833,0,0,0,0,0,0,0,0,0,0,0,0,0,0,0,0,0,-0.073913473,0.052344054,0,0,0,0,0,0,0,0,0,0,0,0,0,0,0,0,0,0,0,0,0,0,0,0,0,0,0,0,0,0,-0.059783468,0.052344054,0,0,0,0,0,0,0,0,0,0,0,0,0,0,0,0,0,0,0,0,0,0,0,0,0,0,0,0,0,0,0,0,0,0,0,0,0,0,0,0,0,0,0,0,0,0,0,0,0,0,0,0.089912237,0,0,0,0,0,0,0,0,0,0,0,0,0,0,0,0,0,0.026782447,-0.093566726,0,0,0,0,0,0,0,0,0,0,0,0,0,0,0,0,0,0,0,0,0,0,0,0,0,0,0,0,0,0,0.287817036,-0.310944994,0,0,0,0,0,0,0,0,0,0,0,0,0,0,0,0,0,0,0,0,0,0,0,0,0,0,0,0,0,0
HfNbTaTiZr,9.9,SPD+A,M,2 BCC+HCP,34,0,25,795,80.4,3.81,347.7,0,1,1,0,1,,0.001,1,,25,,0,800,1,10,0,,,,Hf1 Nb1 Ta1 Ti1 Zr1,0,0,0,0,0,0,0,0,0,0,0,0,0,0,0,0,0,0,0,0,0,0.2,0,0,0,0,0,0,0,0,0,0,0,0,0,0,0,0,0,0.2,0.2,0,0,0,0,0,0,0,0,0,0,0,0,0,0,0,0,0,0,0,0,0,0,0,0,0,0,0,0,0,0,0.2,0.2,0,0,0,0,0,0,0,0,0,0,0,0,0,0,0,0,0,0,0,0,0,0,0,0,0,0,0,0,0,0,12.41173785,0.049710272,0.013380867,2.72,2523,0.16,3290,3.219960136,0.081330099,158,80,128.75,384,10,1664.585912,0,0,0,0,0,0,0,0,0,0,0,0,0,0,0,0,0,0,0,0,0,0.029008833,0,0,0,0,0,0,0,0,0,0,0,0,0,0,0,0,0,-0.073913473,0.052344054,0,0,0,0,0,0,0,0,0,0,0,0,0,0,0,0,0,0,0,0,0,0,0,0,0,0,0,0,0,0,-0.059783468,0.052344054,0,0,0,0,0,0,0,0,0,0,0,0,0,0,0,0,0,0,0,0,0,0,0,0,0,0,0,0,0,0,0,0,0,0,0,0,0,0,0,0,0,0,0,0,0,0,0,0,0,0,0,0.089912237,0,0,0,0,0,0,0,0,0,0,0,0,0,0,0,0,0,0.026782447,-0.093566726,0,0,0,0,0,0,0,0,0,0,0,0,0,0,0,0,0,0,0,0,0,0,0,0,0,0,0,0,0,0,0.287817036,-0.310944994,0,0,0,0,0,0,0,0,0,0,0,0,0,0,0,0,0,0,0,0,0,0,0,0,0,0,0,0,0,0
HfNbTaTiZr,9.9,SPD,s,BCC,34,0,25,1900,192,6.19,419.4,0,0,1,0,1,0.05,0.001,1,,25,,0,25,0,10,0,,,,Hf1 Nb1 Ta1 Ti1 Zr1,0,0,0,0,0,0,0,0,0,0,0,0,0,0,0,0,0,0,0,0,0,0.2,0,0,0,0,0,0,0,0,0,0,0,0,0,0,0,0,0,0.2,0.2,0,0,0,0,0,0,0,0,0,0,0,0,0,0,0,0,0,0,0,0,0,0,0,0,0,0,0,0,0,0,0.2,0.2,0,0,0,0,0,0,0,0,0,0,0,0,0,0,0,0,0,0,0,0,0,0,0,0,0,0,0,0,0,0,12.41173785,0.049710272,0.013380867,2.72,2523,0.16,3290,3.219960136,0.081330099,158,80,128.75,384,10,1664.585912,0,0,0,0,0,0,0,0,0,0,0,0,0,0,0,0,0,0,0,0,0,0.029008833,0,0,0,0,0,0,0,0,0,0,0,0,0,0,0,0,0,-0.073913473,0.052344054,0,0,0,0,0,0,0,0,0,0,0,0,0,0,0,0,0,0,0,0,0,0,0,0,0,0,0,0,0,0,-0.059783468,0.052344054,0,0,0,0,0,0,0,0,0,0,0,0,0,0,0,0,0,0,0,0,0,0,0,0,0,0,0,0,0,0,0,0,0,0,0,0,0,0,0,0,0,0,0,0,0,0,0,0,0,0,0,0.089912237,0,0,0,0,0,0,0,0,0,0,0,0,0,0,0,0,0,0.026782447,-0.093566726,0,0,0,0,0,0,0,0,0,0,0,0,0,0,0,0,0,0,0,0,0,0,0,0,0,0,0,0,0,0,0.287817036,-0.310944994,0,0,0,0,0,0,0,0,0,0,0,0,0,0,0,0,0,0,0,0,0,0,0,0,0,0,0,0,0,0
HfNbTaTiZr,9.9,CR+A,s,BCC,34,0,25,830,83.9,7.92,309,0,1,1,0,0,100,0.001,1,,25,,0,1100,5,10,0,,,,Hf1 Nb1 Ta1 Ti1 Zr1,0,0,0,0,0,0,0,0,0,0,0,0,0,0,0,0,0,0,0,0,0,0.2,0,0,0,0,0,0,0,0,0,0,0,0,0,0,0,0,0,0.2,0.2,0,0,0,0,0,0,0,0,0,0,0,0,0,0,0,0,0,0,0,0,0,0,0,0,0,0,0,0,0,0,0.2,0.2,0,0,0,0,0,0,0,0,0,0,0,0,0,0,0,0,0,0,0,0,0,0,0,0,0,0,0,0,0,0,12.41173785,0.049710272,0.013380867,2.72,2523,0.16,3290,3.219960136,0.081330099,158,80,128.75,384,10,1664.585912,0,0,0,0,0,0,0,0,0,0,0,0,0,0,0,0,0,0,0,0,0,0.029008833,0,0,0,0,0,0,0,0,0,0,0,0,0,0,0,0,0,-0.073913473,0.052344054,0,0,0,0,0,0,0,0,0,0,0,0,0,0,0,0,0,0,0,0,0,0,0,0,0,0,0,0,0,0,-0.059783468,0.052344054,0,0,0,0,0,0,0,0,0,0,0,0,0,0,0,0,0,0,0,0,0,0,0,0,0,0,0,0,0,0,0,0,0,0,0,0,0,0,0,0,0,0,0,0,0,0,0,0,0,0,0,0.089912237,0,0,0,0,0,0,0,0,0,0,0,0,0,0,0,0,0,0.026782447,-0.093566726,0,0,0,0,0,0,0,0,0,0,0,0,0,0,0,0,0,0,0,0,0,0,0,0,0,0,0,0,0,0,0.287817036,-0.310944994,0,0,0,0,0,0,0,0,0,0,0,0,0,0,0,0,0,0,0,0,0,0,0,0,0,0,0,0,0,0
HfNbTaTiZr,9.9,CR+A,M,2 BCC,35,0,25,1303,131.7,0.23,375,1,1,1,0,0,,0.001,1,,1200,207,2,800,2,15,86.4,,,,Hf1 Nb1 Ta1 Ti1 Zr1,0,0,0,0,0,0,0,0,0,0,0,0,0,0,0,0,0,0,0,0,0,0.2,0,0,0,0,0,0,0,0,0,0,0,0,0,0,0,0,0,0.2,0.2,0,0,0,0,0,0,0,0,0,0,0,0,0,0,0,0,0,0,0,0,0,0,0,0,0,0,0,0,0,0,0.2,0.2,0,0,0,0,0,0,0,0,0,0,0,0,0,0,0,0,0,0,0,0,0,0,0,0,0,0,0,0,0,0,12.41173785,0.049710272,0.013380867,2.72,2523,0.16,3290,3.219960136,0.081330099,158,80,128.75,384,10,1664.585912,0,0,0,0,0,0,0,0,0,0,0,0,0,0,0,0,0,0,0,0,0,0.029008833,0,0,0,0,0,0,0,0,0,0,0,0,0,0,0,0,0,-0.073913473,0.052344054,0,0,0,0,0,0,0,0,0,0,0,0,0,0,0,0,0,0,0,0,0,0,0,0,0,0,0,0,0,0,-0.059783468,0.052344054,0,0,0,0,0,0,0,0,0,0,0,0,0,0,0,0,0,0,0,0,0,0,0,0,0,0,0,0,0,0,0,0,0,0,0,0,0,0,0,0,0,0,0,0,0,0,0,0,0,0,0,0.089912237,0,0,0,0,0,0,0,0,0,0,0,0,0,0,0,0,0,0.026782447,-0.093566726,0,0,0,0,0,0,0,0,0,0,0,0,0,0,0,0,0,0,0,0,0,0,0,0,0,0,0,0,0,0,0.287817036,-0.310944994,0,0,0,0,0,0,0,0,0,0,0,0,0,0,0,0,0,0,0,0,0,0,0,0,0,0,0,0,0,0
HfNbTaTiZr,9.9,CR,s,BCC,35,0,25,1202,121.5,1.89,366,1,0,1,0,0,,0.001,1,,1200,207,2,25,0,10,86.4,,,,Hf1 Nb1 Ta1 Ti1 Zr1,0,0,0,0,0,0,0,0,0,0,0,0,0,0,0,0,0,0,0,0,0,0.2,0,0,0,0,0,0,0,0,0,0,0,0,0,0,0,0,0,0.2,0.2,0,0,0,0,0,0,0,0,0,0,0,0,0,0,0,0,0,0,0,0,0,0,0,0,0,0,0,0,0,0,0.2,0.2,0,0,0,0,0,0,0,0,0,0,0,0,0,0,0,0,0,0,0,0,0,0,0,0,0,0,0,0,0,0,12.41173785,0.049710272,0.013380867,2.72,2523,0.16,3290,3.219960136,0.081330099,158,80,128.75,384,10,1664.585912,0,0,0,0,0,0,0,0,0,0,0,0,0,0,0,0,0,0,0,0,0,0.029008833,0,0,0,0,0,0,0,0,0,0,0,0,0,0,0,0,0,-0.073913473,0.052344054,0,0,0,0,0,0,0,0,0,0,0,0,0,0,0,0,0,0,0,0,0,0,0,0,0,0,0,0,0,0,-0.059783468,0.052344054,0,0,0,0,0,0,0,0,0,0,0,0,0,0,0,0,0,0,0,0,0,0,0,0,0,0,0,0,0,0,0,0,0,0,0,0,0,0,0,0,0,0,0,0,0,0,0,0,0,0,0,0.089912237,0,0,0,0,0,0,0,0,0,0,0,0,0,0,0,0,0,0.026782447,-0.093566726,0,0,0,0,0,0,0,0,0,0,0,0,0,0,0,0,0,0,0,0,0,0,0,0,0,0,0,0,0,0,0.287817036,-0.310944994,0,0,0,0,0,0,0,0,0,0,0,0,0,0,0,0,0,0,0,0,0,0,0,0,0,0,0,0,0,0
HfNbTaTiZr,9.9,CR+A,s,BCC,35,0,25,1145,115.7,9.1,351,1,1,1,0,0,22,0.001,1,,1200,207,2,1000,2,15,86.4,,,,Hf1 Nb1 Ta1 Ti1 Zr1,0,0,0,0,0,0,0,0,0,0,0,0,0,0,0,0,0,0,0,0,0,0.2,0,0,0,0,0,0,0,0,0,0,0,0,0,0,0,0,0,0.2,0.2,0,0,0,0,0,0,0,0,0,0,0,0,0,0,0,0,0,0,0,0,0,0,0,0,0,0,0,0,0,0,0.2,0.2,0,0,0,0,0,0,0,0,0,0,0,0,0,0,0,0,0,0,0,0,0,0,0,0,0,0,0,0,0,0,12.41173785,0.049710272,0.013380867,2.72,2523,0.16,3290,3.219960136,0.081330099,158,80,128.75,384,10,1664.585912,0,0,0,0,0,0,0,0,0,0,0,0,0,0,0,0,0,0,0,0,0,0.029008833,0,0,0,0,0,0,0,0,0,0,0,0,0,0,0,0,0,-0.073913473,0.052344054,0,0,0,0,0,0,0,0,0,0,0,0,0,0,0,0,0,0,0,0,0,0,0,0,0,0,0,0,0,0,-0.059783468,0.052344054,0,0,0,0,0,0,0,0,0,0,0,0,0,0,0,0,0,0,0,0,0,0,0,0,0,0,0,0,0,0,0,0,0,0,0,0,0,0,0,0,0,0,0,0,0,0,0,0,0,0,0,0.089912237,0,0,0,0,0,0,0,0,0,0,0,0,0,0,0,0,0,0.026782447,-0.093566726,0,0,0,0,0,0,0,0,0,0,0,0,0,0,0,0,0,0,0,0,0,0,0,0,0,0,0,0,0,0,0.287817036,-0.310944994,0,0,0,0,0,0,0,0,0,0,0,0,0,0,0,0,0,0,0,0,0,0,0,0,0,0,0,0,0,0
HfNbTaTiZr,9.9,CR+A,s,BCC,36,0,25,958,96.8,10.68,,0,1,1,0,0,38,0.001,1,,25,,0,1200,0.167,10,70,,,,Hf1 Nb1 Ta1 Ti1 Zr1,0,0,0,0,0,0,0,0,0,0,0,0,0,0,0,0,0,0,0,0,0,0.2,0,0,0,0,0,0,0,0,0,0,0,0,0,0,0,0,0,0.2,0.2,0,0,0,0,0,0,0,0,0,0,0,0,0,0,0,0,0,0,0,0,0,0,0,0,0,0,0,0,0,0,0.2,0.2,0,0,0,0,0,0,0,0,0,0,0,0,0,0,0,0,0,0,0,0,0,0,0,0,0,0,0,0,0,0,12.41173785,0.049710272,0.013380867,2.72,2523,0.16,3290,3.219960136,0.081330099,158,80,128.75,384,10,1664.585912,0,0,0,0,0,0,0,0,0,0,0,0,0,0,0,0,0,0,0,0,0,0.029008833,0,0,0,0,0,0,0,0,0,0,0,0,0,0,0,0,0,-0.073913473,0.052344054,0,0,0,0,0,0,0,0,0,0,0,0,0,0,0,0,0,0,0,0,0,0,0,0,0,0,0,0,0,0,-0.059783468,0.052344054,0,0,0,0,0,0,0,0,0,0,0,0,0,0,0,0,0,0,0,0,0,0,0,0,0,0,0,0,0,0,0,0,0,0,0,0,0,0,0,0,0,0,0,0,0,0,0,0,0,0,0,0.089912237,0,0,0,0,0,0,0,0,0,0,0,0,0,0,0,0,0,0.026782447,-0.093566726,0,0,0,0,0,0,0,0,0,0,0,0,0,0,0,0,0,0,0,0,0,0,0,0,0,0,0,0,0,0,0.287817036,-0.310944994,0,0,0,0,0,0,0,0,0,0,0,0,0,0,0,0,0,0,0,0,0,0,0,0,0,0,0,0,0,0
HfNbTaTiZr,9.9,CR+A,s,BCC,36,0,25,944,95.4,8.74,,0,1,1,0,0,81,0.001,1,,25,,0,1250,0.5,10,70,,,,Hf1 Nb1 Ta1 Ti1 Zr1,0,0,0,0,0,0,0,0,0,0,0,0,0,0,0,0,0,0,0,0,0,0.2,0,0,0,0,0,0,0,0,0,0,0,0,0,0,0,0,0,0.2,0.2,0,0,0,0,0,0,0,0,0,0,0,0,0,0,0,0,0,0,0,0,0,0,0,0,0,0,0,0,0,0,0.2,0.2,0,0,0,0,0,0,0,0,0,0,0,0,0,0,0,0,0,0,0,0,0,0,0,0,0,0,0,0,0,0,12.41173785,0.049710272,0.013380867,2.72,2523,0.16,3290,3.219960136,0.081330099,158,80,128.75,384,10,1664.585912,0,0,0,0,0,0,0,0,0,0,0,0,0,0,0,0,0,0,0,0,0,0.029008833,0,0,0,0,0,0,0,0,0,0,0,0,0,0,0,0,0,-0.073913473,0.052344054,0,0,0,0,0,0,0,0,0,0,0,0,0,0,0,0,0,0,0,0,0,0,0,0,0,0,0,0,0,0,-0.059783468,0.052344054,0,0,0,0,0,0,0,0,0,0,0,0,0,0,0,0,0,0,0,0,0,0,0,0,0,0,0,0,0,0,0,0,0,0,0,0,0,0,0,0,0,0,0,0,0,0,0,0,0,0,0,0.089912237,0,0,0,0,0,0,0,0,0,0,0,0,0,0,0,0,0,0.026782447,-0.093566726,0,0,0,0,0,0,0,0,0,0,0,0,0,0,0,0,0,0,0,0,0,0,0,0,0,0,0,0,0,0,0.287817036,-0.310944994,0,0,0,0,0,0,0,0,0,0,0,0,0,0,0,0,0,0,0,0,0,0,0,0,0,0,0,0,0,0
HfNbTaTiZr,9.9,CR+A,s,BCC,36,0,25,940,95,6.69,,0,1,1,0,0,128,0.001,1,,25,,0,1300,1,10,70,,,,Hf1 Nb1 Ta1 Ti1 Zr1,0,0,0,0,0,0,0,0,0,0,0,0,0,0,0,0,0,0,0,0,0,0.2,0,0,0,0,0,0,0,0,0,0,0,0,0,0,0,0,0,0.2,0.2,0,0,0,0,0,0,0,0,0,0,0,0,0,0,0,0,0,0,0,0,0,0,0,0,0,0,0,0,0,0,0.2,0.2,0,0,0,0,0,0,0,0,0,0,0,0,0,0,0,0,0,0,0,0,0,0,0,0,0,0,0,0,0,0,12.41173785,0.049710272,0.013380867,2.72,2523,0.16,3290,3.219960136,0.081330099,158,80,128.75,384,10,1664.585912,0,0,0,0,0,0,0,0,0,0,0,0,0,0,0,0,0,0,0,0,0,0.029008833,0,0,0,0,0,0,0,0,0,0,0,0,0,0,0,0,0,-0.073913473,0.052344054,0,0,0,0,0,0,0,0,0,0,0,0,0,0,0,0,0,0,0,0,0,0,0,0,0,0,0,0,0,0,-0.059783468,0.052344054,0,0,0,0,0,0,0,0,0,0,0,0,0,0,0,0,0,0,0,0,0,0,0,0,0,0,0,0,0,0,0,0,0,0,0,0,0,0,0,0,0,0,0,0,0,0,0,0,0,0,0,0.089912237,0,0,0,0,0,0,0,0,0,0,0,0,0,0,0,0,0,0.026782447,-0.093566726,0,0,0,0,0,0,0,0,0,0,0,0,0,0,0,0,0,0,0,0,0,0,0,0,0,0,0,0,0,0,0.287817036,-0.310944994,0,0,0,0,0,0,0,0,0,0,0,0,0,0,0,0,0,0,0,0,0,0,0,0,0,0,0,0,0,0
HfNbTaTiZr,9.9,CR+A,s,BCC,37,0,25,940,95,15.47,,0,1,1,0,0,30,0.0001,1,,25,,0,1050,6,10,86,,,,Hf1 Nb1 Ta1 Ti1 Zr1,0,0,0,0,0,0,0,0,0,0,0,0,0,0,0,0,0,0,0,0,0,0.2,0,0,0,0,0,0,0,0,0,0,0,0,0,0,0,0,0,0.2,0.2,0,0,0,0,0,0,0,0,0,0,0,0,0,0,0,0,0,0,0,0,0,0,0,0,0,0,0,0,0,0,0.2,0.2,0,0,0,0,0,0,0,0,0,0,0,0,0,0,0,0,0,0,0,0,0,0,0,0,0,0,0,0,0,0,12.41173785,0.049710272,0.013380867,2.72,2523,0.16,3290,3.219960136,0.081330099,158,80,128.75,384,10,1664.585912,0,0,0,0,0,0,0,0,0,0,0,0,0,0,0,0,0,0,0,0,0,0.029008833,0,0,0,0,0,0,0,0,0,0,0,0,0,0,0,0,0,-0.073913473,0.052344054,0,0,0,0,0,0,0,0,0,0,0,0,0,0,0,0,0,0,0,0,0,0,0,0,0,0,0,0,0,0,-0.059783468,0.052344054,0,0,0,0,0,0,0,0,0,0,0,0,0,0,0,0,0,0,0,0,0,0,0,0,0,0,0,0,0,0,0,0,0,0,0,0,0,0,0,0,0,0,0,0,0,0,0,0,0,0,0,0.089912237,0,0,0,0,0,0,0,0,0,0,0,0,0,0,0,0,0,0.026782447,-0.093566726,0,0,0,0,0,0,0,0,0,0,0,0,0,0,0,0,0,0,0,0,0,0,0,0,0,0,0,0,0,0,0.287817036,-0.310944994,0,0,0,0,0,0,0,0,0,0,0,0,0,0,0,0,0,0,0,0,0,0,0,0,0,0,0,0,0,0
HfNbTaTiZr,9.9,HIP+A,s,BCC,38,1,25,929,93.9,35.61,390.1,1,1,0,0,0,150,0.001,1,,1200,207,3,25,0,10,0,,,,Hf1 Nb1 Ta1 Ti1 Zr1,0,0,0,0,0,0,0,0,0,0,0,0,0,0,0,0,0,0,0,0,0,0.2,0,0,0,0,0,0,0,0,0,0,0,0,0,0,0,0,0,0.2,0.2,0,0,0,0,0,0,0,0,0,0,0,0,0,0,0,0,0,0,0,0,0,0,0,0,0,0,0,0,0,0,0.2,0.2,0,0,0,0,0,0,0,0,0,0,0,0,0,0,0,0,0,0,0,0,0,0,0,0,0,0,0,0,0,0,12.41173785,0.049710272,0.013380867,2.72,2523,0.16,3290,3.219960136,0.081330099,158,80,128.75,384,10,1664.585912,0,0,0,0,0,0,0,0,0,0,0,0,0,0,0,0,0,0,0,0,0,0.029008833,0,0,0,0,0,0,0,0,0,0,0,0,0,0,0,0,0,-0.073913473,0.052344054,0,0,0,0,0,0,0,0,0,0,0,0,0,0,0,0,0,0,0,0,0,0,0,0,0,0,0,0,0,0,-0.059783468,0.052344054,0,0,0,0,0,0,0,0,0,0,0,0,0,0,0,0,0,0,0,0,0,0,0,0,0,0,0,0,0,0,0,0,0,0,0,0,0,0,0,0,0,0,0,0,0,0,0,0,0,0,0,0.089912237,0,0,0,0,0,0,0,0,0,0,0,0,0,0,0,0,0,0.026782447,-0.093566726,0,0,0,0,0,0,0,0,0,0,0,0,0,0,0,0,0,0,0,0,0,0,0,0,0,0,0,0,0,0,0.287817036,-0.310944994,0,0,0,0,0,0,0,0,0,0,0,0,0,0,0,0,0,0,0,0,0,0,0,0,0,0,0,0,0,0
HfNbTaTiZr,9.9,AC,s,BCC,39,1,25,905,91.5,,,0,0,0,0,0,80,0.00015,1,,25,,0,25,0,10,0,,,,Hf1 Nb1 Ta1 Ti1 Zr1,0,0,0,0,0,0,0,0,0,0,0,0,0,0,0,0,0,0,0,0,0,0.2,0,0,0,0,0,0,0,0,0,0,0,0,0,0,0,0,0,0.2,0.2,0,0,0,0,0,0,0,0,0,0,0,0,0,0,0,0,0,0,0,0,0,0,0,0,0,0,0,0,0,0,0.2,0.2,0,0,0,0,0,0,0,0,0,0,0,0,0,0,0,0,0,0,0,0,0,0,0,0,0,0,0,0,0,0,12.41173785,0.049710272,0.013380867,2.72,2523,0.16,3290,3.219960136,0.081330099,158,80,128.75,384,10,1664.585912,0,0,0,0,0,0,0,0,0,0,0,0,0,0,0,0,0,0,0,0,0,0.029008833,0,0,0,0,0,0,0,0,0,0,0,0,0,0,0,0,0,-0.073913473,0.052344054,0,0,0,0,0,0,0,0,0,0,0,0,0,0,0,0,0,0,0,0,0,0,0,0,0,0,0,0,0,0,-0.059783468,0.052344054,0,0,0,0,0,0,0,0,0,0,0,0,0,0,0,0,0,0,0,0,0,0,0,0,0,0,0,0,0,0,0,0,0,0,0,0,0,0,0,0,0,0,0,0,0,0,0,0,0,0,0,0.089912237,0,0,0,0,0,0,0,0,0,0,0,0,0,0,0,0,0,0.026782447,-0.093566726,0,0,0,0,0,0,0,0,0,0,0,0,0,0,0,0,0,0,0,0,0,0,0,0,0,0,0,0,0,0,0.287817036,-0.310944994,0,0,0,0,0,0,0,0,0,0,0,0,0,0,0,0,0,0,0,0,0,0,0,0,0,0,0,0,0,0
HfNbTaTiZr,9.9,AC,s,BCC,40,1,25,890,90,,375.7,0,0,0,0,0,200,0.001,1,,25,,0,25,0,10,0,,,,Hf1 Nb1 Ta1 Ti1 Zr1,0,0,0,0,0,0,0,0,0,0,0,0,0,0,0,0,0,0,0,0,0,0.2,0,0,0,0,0,0,0,0,0,0,0,0,0,0,0,0,0,0.2,0.2,0,0,0,0,0,0,0,0,0,0,0,0,0,0,0,0,0,0,0,0,0,0,0,0,0,0,0,0,0,0,0.2,0.2,0,0,0,0,0,0,0,0,0,0,0,0,0,0,0,0,0,0,0,0,0,0,0,0,0,0,0,0,0,0,12.41173785,0.049710272,0.013380867,2.72,2523,0.16,3290,3.219960136,0.081330099,158,80,128.75,384,10,1664.585912,0,0,0,0,0,0,0,0,0,0,0,0,0,0,0,0,0,0,0,0,0,0.029008833,0,0,0,0,0,0,0,0,0,0,0,0,0,0,0,0,0,-0.073913473,0.052344054,0,0,0,0,0,0,0,0,0,0,0,0,0,0,0,0,0,0,0,0,0,0,0,0,0,0,0,0,0,0,-0.059783468,0.052344054,0,0,0,0,0,0,0,0,0,0,0,0,0,0,0,0,0,0,0,0,0,0,0,0,0,0,0,0,0,0,0,0,0,0,0,0,0,0,0,0,0,0,0,0,0,0,0,0,0,0,0,0.089912237,0,0,0,0,0,0,0,0,0,0,0,0,0,0,0,0,0,0.026782447,-0.093566726,0,0,0,0,0,0,0,0,0,0,0,0,0,0,0,0,0,0,0,0,0,0,0,0,0,0,0,0,0,0,0.287817036,-0.310944994,0,0,0,0,0,0,0,0,0,0,0,0,0,0,0,0,0,0,0,0,0,0,0,0,0,0,0,0,0,0
HfNbTaTiZr,9.9,AC,s,BCC,41,0,25,828,83.7,7.46,,0,0,0,0,0,,0.005,1,,25,,0,25,0,10,0,,,,Hf1 Nb1 Ta1 Ti1 Zr1,0,0,0,0,0,0,0,0,0,0,0,0,0,0,0,0,0,0,0,0,0,0.2,0,0,0,0,0,0,0,0,0,0,0,0,0,0,0,0,0,0.2,0.2,0,0,0,0,0,0,0,0,0,0,0,0,0,0,0,0,0,0,0,0,0,0,0,0,0,0,0,0,0,0,0.2,0.2,0,0,0,0,0,0,0,0,0,0,0,0,0,0,0,0,0,0,0,0,0,0,0,0,0,0,0,0,0,0,12.41173785,0.049710272,0.013380867,2.72,2523,0.16,3290,3.219960136,0.081330099,158,80,128.75,384,10,1664.585912,0,0,0,0,0,0,0,0,0,0,0,0,0,0,0,0,0,0,0,0,0,0.029008833,0,0,0,0,0,0,0,0,0,0,0,0,0,0,0,0,0,-0.073913473,0.052344054,0,0,0,0,0,0,0,0,0,0,0,0,0,0,0,0,0,0,0,0,0,0,0,0,0,0,0,0,0,0,-0.059783468,0.052344054,0,0,0,0,0,0,0,0,0,0,0,0,0,0,0,0,0,0,0,0,0,0,0,0,0,0,0,0,0,0,0,0,0,0,0,0,0,0,0,0,0,0,0,0,0,0,0,0,0,0,0,0.089912237,0,0,0,0,0,0,0,0,0,0,0,0,0,0,0,0,0,0.026782447,-0.093566726,0,0,0,0,0,0,0,0,0,0,0,0,0,0,0,0,0,0,0,0,0,0,0,0,0,0,0,0,0,0,0.287817036,-0.310944994,0,0,0,0,0,0,0,0,0,0,0,0,0,0,0,0,0,0,0,0,0,0,0,0,0,0,0,0,0,0
HfNbTaTiZr,9.9,AC,s,BCC,41,0,25,827,83.6,9.29,,0,0,0,0,0,,0.005,1,,25,,0,25,0,10,0,,,,Hf1 Nb1 Ta1 Ti1 Zr1,0,0,0,0,0,0,0,0,0,0,0,0,0,0,0,0,0,0,0,0,0,0.2,0,0,0,0,0,0,0,0,0,0,0,0,0,0,0,0,0,0.2,0.2,0,0,0,0,0,0,0,0,0,0,0,0,0,0,0,0,0,0,0,0,0,0,0,0,0,0,0,0,0,0,0.2,0.2,0,0,0,0,0,0,0,0,0,0,0,0,0,0,0,0,0,0,0,0,0,0,0,0,0,0,0,0,0,0,12.41173785,0.049710272,0.013380867,2.72,2523,0.16,3290,3.219960136,0.081330099,158,80,128.75,384,10,1664.585912,0,0,0,0,0,0,0,0,0,0,0,0,0,0,0,0,0,0,0,0,0,0.029008833,0,0,0,0,0,0,0,0,0,0,0,0,0,0,0,0,0,-0.073913473,0.052344054,0,0,0,0,0,0,0,0,0,0,0,0,0,0,0,0,0,0,0,0,0,0,0,0,0,0,0,0,0,0,-0.059783468,0.052344054,0,0,0,0,0,0,0,0,0,0,0,0,0,0,0,0,0,0,0,0,0,0,0,0,0,0,0,0,0,0,0,0,0,0,0,0,0,0,0,0,0,0,0,0,0,0,0,0,0,0,0,0.089912237,0,0,0,0,0,0,0,0,0,0,0,0,0,0,0,0,0,0.026782447,-0.093566726,0,0,0,0,0,0,0,0,0,0,0,0,0,0,0,0,0,0,0,0,0,0,0,0,0,0,0,0,0,0,0.287817036,-0.310944994,0,0,0,0,0,0,0,0,0,0,0,0,0,0,0,0,0,0,0,0,0,0,0,0,0,0,0,0,0,0
HfNbTaTiZr,9.9,AC,s,BCC,41,0,25,820,82.9,5.66,,0,0,0,0,0,,0.005,1,,25,,0,25,0,10,0,,,,Hf1 Nb1 Ta1 Ti1 Zr1,0,0,0,0,0,0,0,0,0,0,0,0,0,0,0,0,0,0,0,0,0,0.2,0,0,0,0,0,0,0,0,0,0,0,0,0,0,0,0,0,0.2,0.2,0,0,0,0,0,0,0,0,0,0,0,0,0,0,0,0,0,0,0,0,0,0,0,0,0,0,0,0,0,0,0.2,0.2,0,0,0,0,0,0,0,0,0,0,0,0,0,0,0,0,0,0,0,0,0,0,0,0,0,0,0,0,0,0,12.41173785,0.049710272,0.013380867,2.72,2523,0.16,3290,3.219960136,0.081330099,158,80,128.75,384,10,1664.585912,0,0,0,0,0,0,0,0,0,0,0,0,0,0,0,0,0,0,0,0,0,0.029008833,0,0,0,0,0,0,0,0,0,0,0,0,0,0,0,0,0,-0.073913473,0.052344054,0,0,0,0,0,0,0,0,0,0,0,0,0,0,0,0,0,0,0,0,0,0,0,0,0,0,0,0,0,0,-0.059783468,0.052344054,0,0,0,0,0,0,0,0,0,0,0,0,0,0,0,0,0,0,0,0,0,0,0,0,0,0,0,0,0,0,0,0,0,0,0,0,0,0,0,0,0,0,0,0,0,0,0,0,0,0,0,0.089912237,0,0,0,0,0,0,0,0,0,0,0,0,0,0,0,0,0,0.026782447,-0.093566726,0,0,0,0,0,0,0,0,0,0,0,0,0,0,0,0,0,0,0,0,0,0,0,0,0,0,0,0,0,0,0.287817036,-0.310944994,0,0,0,0,0,0,0,0,0,0,0,0,0,0,0,0,0,0,0,0,0,0,0,0,0,0,0,0,0,0
HfNbTaTiZr,9.9,AC,s,BCC,41,0,25,803,81.2,9.17,,0,0,0,0,0,,0.005,1,,25,,0,25,0,10,0,,,,Hf1 Nb1 Ta1 Ti1 Zr1,0,0,0,0,0,0,0,0,0,0,0,0,0,0,0,0,0,0,0,0,0,0.2,0,0,0,0,0,0,0,0,0,0,0,0,0,0,0,0,0,0.2,0.2,0,0,0,0,0,0,0,0,0,0,0,0,0,0,0,0,0,0,0,0,0,0,0,0,0,0,0,0,0,0,0.2,0.2,0,0,0,0,0,0,0,0,0,0,0,0,0,0,0,0,0,0,0,0,0,0,0,0,0,0,0,0,0,0,12.41173785,0.049710272,0.013380867,2.72,2523,0.16,3290,3.219960136,0.081330099,158,80,128.75,384,10,1664.585912,0,0,0,0,0,0,0,0,0,0,0,0,0,0,0,0,0,0,0,0,0,0.029008833,0,0,0,0,0,0,0,0,0,0,0,0,0,0,0,0,0,-0.073913473,0.052344054,0,0,0,0,0,0,0,0,0,0,0,0,0,0,0,0,0,0,0,0,0,0,0,0,0,0,0,0,0,0,-0.059783468,0.052344054,0,0,0,0,0,0,0,0,0,0,0,0,0,0,0,0,0,0,0,0,0,0,0,0,0,0,0,0,0,0,0,0,0,0,0,0,0,0,0,0,0,0,0,0,0,0,0,0,0,0,0,0.089912237,0,0,0,0,0,0,0,0,0,0,0,0,0,0,0,0,0,0.026782447,-0.093566726,0,0,0,0,0,0,0,0,0,0,0,0,0,0,0,0,0,0,0,0,0,0,0,0,0,0,0,0,0,0,0.287817036,-0.310944994,0,0,0,0,0,0,0,0,0,0,0,0,0,0,0,0,0,0,0,0,0,0,0,0,0,0,0,0,0,0
HfNbTaTiZr,9.9,HIP+A,s,BCC,42,1,1200,92,9.3,48.51,,1,1,0,0,0,150,0.001,1,,1200,207,1,1200,24,10,0,,,,Hf1 Nb1 Ta1 Ti1 Zr1,0,0,0,0,0,0,0,0,0,0,0,0,0,0,0,0,0,0,0,0,0,0.2,0,0,0,0,0,0,0,0,0,0,0,0,0,0,0,0,0,0.2,0.2,0,0,0,0,0,0,0,0,0,0,0,0,0,0,0,0,0,0,0,0,0,0,0,0,0,0,0,0,0,0,0.2,0.2,0,0,0,0,0,0,0,0,0,0,0,0,0,0,0,0,0,0,0,0,0,0,0,0,0,0,0,0,0,0,12.41173785,0.049710272,0.013380867,2.72,2523,0.16,3290,3.219960136,0.081330099,158,80,128.75,384,10,1664.585912,0,0,0,0,0,0,0,0,0,0,0,0,0,0,0,0,0,0,0,0,0,0.029008833,0,0,0,0,0,0,0,0,0,0,0,0,0,0,0,0,0,-0.073913473,0.052344054,0,0,0,0,0,0,0,0,0,0,0,0,0,0,0,0,0,0,0,0,0,0,0,0,0,0,0,0,0,0,-0.059783468,0.052344054,0,0,0,0,0,0,0,0,0,0,0,0,0,0,0,0,0,0,0,0,0,0,0,0,0,0,0,0,0,0,0,0,0,0,0,0,0,0,0,0,0,0,0,0,0,0,0,0,0,0,0,0.089912237,0,0,0,0,0,0,0,0,0,0,0,0,0,0,0,0,0,0.026782447,-0.093566726,0,0,0,0,0,0,0,0,0,0,0,0,0,0,0,0,0,0,0,0,0,0,0,0,0,0,0,0,0,0,0.287817036,-0.310944994,0,0,0,0,0,0,0,0,0,0,0,0,0,0,0,0,0,0,0,0,0,0,0,0,0,0,0,0,0,0
HfNbTaTiZr,9.9,HIP+A,s,BCC,42,1,1000,295,29.8,46.79,,1,1,0,0,0,150,0.001,1,,1200,207,1,1200,24,10,0,,,,Hf1 Nb1 Ta1 Ti1 Zr1,0,0,0,0,0,0,0,0,0,0,0,0,0,0,0,0,0,0,0,0,0,0.2,0,0,0,0,0,0,0,0,0,0,0,0,0,0,0,0,0,0.2,0.2,0,0,0,0,0,0,0,0,0,0,0,0,0,0,0,0,0,0,0,0,0,0,0,0,0,0,0,0,0,0,0.2,0.2,0,0,0,0,0,0,0,0,0,0,0,0,0,0,0,0,0,0,0,0,0,0,0,0,0,0,0,0,0,0,12.41173785,0.049710272,0.013380867,2.72,2523,0.16,3290,3.219960136,0.081330099,158,80,128.75,384,10,1664.585912,0,0,0,0,0,0,0,0,0,0,0,0,0,0,0,0,0,0,0,0,0,0.029008833,0,0,0,0,0,0,0,0,0,0,0,0,0,0,0,0,0,-0.073913473,0.052344054,0,0,0,0,0,0,0,0,0,0,0,0,0,0,0,0,0,0,0,0,0,0,0,0,0,0,0,0,0,0,-0.059783468,0.052344054,0,0,0,0,0,0,0,0,0,0,0,0,0,0,0,0,0,0,0,0,0,0,0,0,0,0,0,0,0,0,0,0,0,0,0,0,0,0,0,0,0,0,0,0,0,0,0,0,0,0,0,0.089912237,0,0,0,0,0,0,0,0,0,0,0,0,0,0,0,0,0,0.026782447,-0.093566726,0,0,0,0,0,0,0,0,0,0,0,0,0,0,0,0,0,0,0,0,0,0,0,0,0,0,0,0,0,0,0.287817036,-0.310944994,0,0,0,0,0,0,0,0,0,0,0,0,0,0,0,0,0,0,0,0,0,0,0,0,0,0,0,0,0,0
HfNbTaTiZr,9.9,HIP+A,s,BCC,42,1,800,550,55.6,32.92,,1,1,0,0,0,150,0.1,1,,1200,207,1,1200,24,10,0,,,,Hf1 Nb1 Ta1 Ti1 Zr1,0,0,0,0,0,0,0,0,0,0,0,0,0,0,0,0,0,0,0,0,0,0.2,0,0,0,0,0,0,0,0,0,0,0,0,0,0,0,0,0,0.2,0.2,0,0,0,0,0,0,0,0,0,0,0,0,0,0,0,0,0,0,0,0,0,0,0,0,0,0,0,0,0,0,0.2,0.2,0,0,0,0,0,0,0,0,0,0,0,0,0,0,0,0,0,0,0,0,0,0,0,0,0,0,0,0,0,0,12.41173785,0.049710272,0.013380867,2.72,2523,0.16,3290,3.219960136,0.081330099,158,80,128.75,384,10,1664.585912,0,0,0,0,0,0,0,0,0,0,0,0,0,0,0,0,0,0,0,0,0,0.029008833,0,0,0,0,0,0,0,0,0,0,0,0,0,0,0,0,0,-0.073913473,0.052344054,0,0,0,0,0,0,0,0,0,0,0,0,0,0,0,0,0,0,0,0,0,0,0,0,0,0,0,0,0,0,-0.059783468,0.052344054,0,0,0,0,0,0,0,0,0,0,0,0,0,0,0,0,0,0,0,0,0,0,0,0,0,0,0,0,0,0,0,0,0,0,0,0,0,0,0,0,0,0,0,0,0,0,0,0,0,0,0,0.089912237,0,0,0,0,0,0,0,0,0,0,0,0,0,0,0,0,0,0.026782447,-0.093566726,0,0,0,0,0,0,0,0,0,0,0,0,0,0,0,0,0,0,0,0,0,0,0,0,0,0,0,0,0,0,0.287817036,-0.310944994,0,0,0,0,0,0,0,0,0,0,0,0,0,0,0,0,0,0,0,0,0,0,0,0,0,0,0,0,0,0
HfNbTaTiZr,9.9,HIP+A,s,BCC,42,1,800,543,54.8,32.9,,1,1,0,0,0,150,0.01,1,,1200,207,1,1200,24,10,0,,,,Hf1 Nb1 Ta1 Ti1 Zr1,0,0,0,0,0,0,0,0,0,0,0,0,0,0,0,0,0,0,0,0,0,0.2,0,0,0,0,0,0,0,0,0,0,0,0,0,0,0,0,0,0.2,0.2,0,0,0,0,0,0,0,0,0,0,0,0,0,0,0,0,0,0,0,0,0,0,0,0,0,0,0,0,0,0,0.2,0.2,0,0,0,0,0,0,0,0,0,0,0,0,0,0,0,0,0,0,0,0,0,0,0,0,0,0,0,0,0,0,12.41173785,0.049710272,0.013380867,2.72,2523,0.16,3290,3.219960136,0.081330099,158,80,128.75,384,10,1664.585912,0,0,0,0,0,0,0,0,0,0,0,0,0,0,0,0,0,0,0,0,0,0.029008833,0,0,0,0,0,0,0,0,0,0,0,0,0,0,0,0,0,-0.073913473,0.052344054,0,0,0,0,0,0,0,0,0,0,0,0,0,0,0,0,0,0,0,0,0,0,0,0,0,0,0,0,0,0,-0.059783468,0.052344054,0,0,0,0,0,0,0,0,0,0,0,0,0,0,0,0,0,0,0,0,0,0,0,0,0,0,0,0,0,0,0,0,0,0,0,0,0,0,0,0,0,0,0,0,0,0,0,0,0,0,0,0.089912237,0,0,0,0,0,0,0,0,0,0,0,0,0,0,0,0,0,0.026782447,-0.093566726,0,0,0,0,0,0,0,0,0,0,0,0,0,0,0,0,0,0,0,0,0,0,0,0,0,0,0,0,0,0,0.287817036,-0.310944994,0,0,0,0,0,0,0,0,0,0,0,0,0,0,0,0,0,0,0,0,0,0,0,0,0,0,0,0,0,0
HfNbTaTiZr,9.9,HIP+A,s,BCC,42,1,800,535,54.1,38.08,,1,1,0,0,0,150,0.001,1,,1200,207,1,1200,24,10,0,,,,Hf1 Nb1 Ta1 Ti1 Zr1,0,0,0,0,0,0,0,0,0,0,0,0,0,0,0,0,0,0,0,0,0,0.2,0,0,0,0,0,0,0,0,0,0,0,0,0,0,0,0,0,0.2,0.2,0,0,0,0,0,0,0,0,0,0,0,0,0,0,0,0,0,0,0,0,0,0,0,0,0,0,0,0,0,0,0.2,0.2,0,0,0,0,0,0,0,0,0,0,0,0,0,0,0,0,0,0,0,0,0,0,0,0,0,0,0,0,0,0,12.41173785,0.049710272,0.013380867,2.72,2523,0.16,3290,3.219960136,0.081330099,158,80,128.75,384,10,1664.585912,0,0,0,0,0,0,0,0,0,0,0,0,0,0,0,0,0,0,0,0,0,0.029008833,0,0,0,0,0,0,0,0,0,0,0,0,0,0,0,0,0,-0.073913473,0.052344054,0,0,0,0,0,0,0,0,0,0,0,0,0,0,0,0,0,0,0,0,0,0,0,0,0,0,0,0,0,0,-0.059783468,0.052344054,0,0,0,0,0,0,0,0,0,0,0,0,0,0,0,0,0,0,0,0,0,0,0,0,0,0,0,0,0,0,0,0,0,0,0,0,0,0,0,0,0,0,0,0,0,0,0,0,0,0,0,0.089912237,0,0,0,0,0,0,0,0,0,0,0,0,0,0,0,0,0,0.026782447,-0.093566726,0,0,0,0,0,0,0,0,0,0,0,0,0,0,0,0,0,0,0,0,0,0,0,0,0,0,0,0,0,0,0.287817036,-0.310944994,0,0,0,0,0,0,0,0,0,0,0,0,0,0,0,0,0,0,0,0,0,0,0,0,0,0,0,0,0,0
HfNbTaTiZr,9.9,HIP+A,s,BCC,42,1,800,475,48,35.66,,1,1,0,0,0,150,0.0001,1,,1200,207,1,1200,24,10,0,,,,Hf1 Nb1 Ta1 Ti1 Zr1,0,0,0,0,0,0,0,0,0,0,0,0,0,0,0,0,0,0,0,0,0,0.2,0,0,0,0,0,0,0,0,0,0,0,0,0,0,0,0,0,0.2,0.2,0,0,0,0,0,0,0,0,0,0,0,0,0,0,0,0,0,0,0,0,0,0,0,0,0,0,0,0,0,0,0.2,0.2,0,0,0,0,0,0,0,0,0,0,0,0,0,0,0,0,0,0,0,0,0,0,0,0,0,0,0,0,0,0,12.41173785,0.049710272,0.013380867,2.72,2523,0.16,3290,3.219960136,0.081330099,158,80,128.75,384,10,1664.585912,0,0,0,0,0,0,0,0,0,0,0,0,0,0,0,0,0,0,0,0,0,0.029008833,0,0,0,0,0,0,0,0,0,0,0,0,0,0,0,0,0,-0.073913473,0.052344054,0,0,0,0,0,0,0,0,0,0,0,0,0,0,0,0,0,0,0,0,0,0,0,0,0,0,0,0,0,0,-0.059783468,0.052344054,0,0,0,0,0,0,0,0,0,0,0,0,0,0,0,0,0,0,0,0,0,0,0,0,0,0,0,0,0,0,0,0,0,0,0,0,0,0,0,0,0,0,0,0,0,0,0,0,0,0,0,0.089912237,0,0,0,0,0,0,0,0,0,0,0,0,0,0,0,0,0,0.026782447,-0.093566726,0,0,0,0,0,0,0,0,0,0,0,0,0,0,0,0,0,0,0,0,0,0,0,0,0,0,0,0,0,0,0.287817036,-0.310944994,0,0,0,0,0,0,0,0,0,0,0,0,0,0,0,0,0,0,0,0,0,0,0,0,0,0,0,0,0,0
HfNbTaTiZr,9.9,HIP+A,s,BCC,42,1,800,285,28.8,28.52,,1,1,0,0,0,150,1.00E-05,1,,1200,207,1,1200,24,10,0,,,,Hf1 Nb1 Ta1 Ti1 Zr1,0,0,0,0,0,0,0,0,0,0,0,0,0,0,0,0,0,0,0,0,0,0.2,0,0,0,0,0,0,0,0,0,0,0,0,0,0,0,0,0,0.2,0.2,0,0,0,0,0,0,0,0,0,0,0,0,0,0,0,0,0,0,0,0,0,0,0,0,0,0,0,0,0,0,0.2,0.2,0,0,0,0,0,0,0,0,0,0,0,0,0,0,0,0,0,0,0,0,0,0,0,0,0,0,0,0,0,0,12.41173785,0.049710272,0.013380867,2.72,2523,0.16,3290,3.219960136,0.081330099,158,80,128.75,384,10,1664.585912,0,0,0,0,0,0,0,0,0,0,0,0,0,0,0,0,0,0,0,0,0,0.029008833,0,0,0,0,0,0,0,0,0,0,0,0,0,0,0,0,0,-0.073913473,0.052344054,0,0,0,0,0,0,0,0,0,0,0,0,0,0,0,0,0,0,0,0,0,0,0,0,0,0,0,0,0,0,-0.059783468,0.052344054,0,0,0,0,0,0,0,0,0,0,0,0,0,0,0,0,0,0,0,0,0,0,0,0,0,0,0,0,0,0,0,0,0,0,0,0,0,0,0,0,0,0,0,0,0,0,0,0,0,0,0,0.089912237,0,0,0,0,0,0,0,0,0,0,0,0,0,0,0,0,0,0.026782447,-0.093566726,0,0,0,0,0,0,0,0,0,0,0,0,0,0,0,0,0,0,0,0,0,0,0,0,0,0,0,0,0,0,0.287817036,-0.310944994,0,0,0,0,0,0,0,0,0,0,0,0,0,0,0,0,0,0,0,0,0,0,0,0,0,0,0,0,0,0
HfNbTaTiZr,9.9,HIP+A,s,BCC,42,1,600,675,68.2,38.51,,1,1,0,0,0,150,0.001,1,,1200,207,1,1200,24,10,0,,,,Hf1 Nb1 Ta1 Ti1 Zr1,0,0,0,0,0,0,0,0,0,0,0,0,0,0,0,0,0,0,0,0,0,0.2,0,0,0,0,0,0,0,0,0,0,0,0,0,0,0,0,0,0.2,0.2,0,0,0,0,0,0,0,0,0,0,0,0,0,0,0,0,0,0,0,0,0,0,0,0,0,0,0,0,0,0,0.2,0.2,0,0,0,0,0,0,0,0,0,0,0,0,0,0,0,0,0,0,0,0,0,0,0,0,0,0,0,0,0,0,12.41173785,0.049710272,0.013380867,2.72,2523,0.16,3290,3.219960136,0.081330099,158,80,128.75,384,10,1664.585912,0,0,0,0,0,0,0,0,0,0,0,0,0,0,0,0,0,0,0,0,0,0.029008833,0,0,0,0,0,0,0,0,0,0,0,0,0,0,0,0,0,-0.073913473,0.052344054,0,0,0,0,0,0,0,0,0,0,0,0,0,0,0,0,0,0,0,0,0,0,0,0,0,0,0,0,0,0,-0.059783468,0.052344054,0,0,0,0,0,0,0,0,0,0,0,0,0,0,0,0,0,0,0,0,0,0,0,0,0,0,0,0,0,0,0,0,0,0,0,0,0,0,0,0,0,0,0,0,0,0,0,0,0,0,0,0.089912237,0,0,0,0,0,0,0,0,0,0,0,0,0,0,0,0,0,0.026782447,-0.093566726,0,0,0,0,0,0,0,0,0,0,0,0,0,0,0,0,0,0,0,0,0,0,0,0,0,0,0,0,0,0,0.287817036,-0.310944994,0,0,0,0,0,0,0,0,0,0,0,0,0,0,0,0,0,0,0,0,0,0,0,0,0,0,0,0,0,0
HfNbTaTiZr,9.9,HIP+A,s,BCC,42,1,400,790,79.8,,,1,1,0,0,0,150,0.001,1,,1200,207,1,1200,24,10,0,,,,Hf1 Nb1 Ta1 Ti1 Zr1,0,0,0,0,0,0,0,0,0,0,0,0,0,0,0,0,0,0,0,0,0,0.2,0,0,0,0,0,0,0,0,0,0,0,0,0,0,0,0,0,0.2,0.2,0,0,0,0,0,0,0,0,0,0,0,0,0,0,0,0,0,0,0,0,0,0,0,0,0,0,0,0,0,0,0.2,0.2,0,0,0,0,0,0,0,0,0,0,0,0,0,0,0,0,0,0,0,0,0,0,0,0,0,0,0,0,0,0,12.41173785,0.049710272,0.013380867,2.72,2523,0.16,3290,3.219960136,0.081330099,158,80,128.75,384,10,1664.585912,0,0,0,0,0,0,0,0,0,0,0,0,0,0,0,0,0,0,0,0,0,0.029008833,0,0,0,0,0,0,0,0,0,0,0,0,0,0,0,0,0,-0.073913473,0.052344054,0,0,0,0,0,0,0,0,0,0,0,0,0,0,0,0,0,0,0,0,0,0,0,0,0,0,0,0,0,0,-0.059783468,0.052344054,0,0,0,0,0,0,0,0,0,0,0,0,0,0,0,0,0,0,0,0,0,0,0,0,0,0,0,0,0,0,0,0,0,0,0,0,0,0,0,0,0,0,0,0,0,0,0,0,0,0,0,0.089912237,0,0,0,0,0,0,0,0,0,0,0,0,0,0,0,0,0,0.026782447,-0.093566726,0,0,0,0,0,0,0,0,0,0,0,0,0,0,0,0,0,0,0,0,0,0,0,0,0,0,0,0,0,0,0.287817036,-0.310944994,0,0,0,0,0,0,0,0,0,0,0,0,0,0,0,0,0,0,0,0,0,0,0,0,0,0,0,0,0,0
HfNbTaTiZr,9.9,HIP+A,s,BCC,42,1,25,929,93.8,33.25,,1,1,0,0,0,150,0.001,1,,1200,207,1,1200,24,10,0,,,,Hf1 Nb1 Ta1 Ti1 Zr1,0,0,0,0,0,0,0,0,0,0,0,0,0,0,0,0,0,0,0,0,0,0.2,0,0,0,0,0,0,0,0,0,0,0,0,0,0,0,0,0,0.2,0.2,0,0,0,0,0,0,0,0,0,0,0,0,0,0,0,0,0,0,0,0,0,0,0,0,0,0,0,0,0,0,0.2,0.2,0,0,0,0,0,0,0,0,0,0,0,0,0,0,0,0,0,0,0,0,0,0,0,0,0,0,0,0,0,0,12.41173785,0.049710272,0.013380867,2.72,2523,0.16,3290,3.219960136,0.081330099,158,80,128.75,384,10,1664.585912,0,0,0,0,0,0,0,0,0,0,0,0,0,0,0,0,0,0,0,0,0,0.029008833,0,0,0,0,0,0,0,0,0,0,0,0,0,0,0,0,0,-0.073913473,0.052344054,0,0,0,0,0,0,0,0,0,0,0,0,0,0,0,0,0,0,0,0,0,0,0,0,0,0,0,0,0,0,-0.059783468,0.052344054,0,0,0,0,0,0,0,0,0,0,0,0,0,0,0,0,0,0,0,0,0,0,0,0,0,0,0,0,0,0,0,0,0,0,0,0,0,0,0,0,0,0,0,0,0,0,0,0,0,0,0,0.089912237,0,0,0,0,0,0,0,0,0,0,0,0,0,0,0,0,0,0.026782447,-0.093566726,0,0,0,0,0,0,0,0,0,0,0,0,0,0,0,0,0,0,0,0,0,0,0,0,0,0,0,0,0,0,0.287817036,-0.310944994,0,0,0,0,0,0,0,0,0,0,0,0,0,0,0,0,0,0,0,0,0,0,0,0,0,0,0,0,0,0
HfNbTaZr,11.1,A,M,BCC+HCP,43,1,25,2310,208.8,2.66,569.9,0,1,0,0,0,,0.001,1,,25,,0,1800,24,10,0,,,,Hf1 Nb1 Ta1 Zr1,0,0,0,0,0,0,0,0,0,0,0,0,0,0,0,0,0,0,0,0,0,0,0,0,0,0,0,0,0,0,0,0,0,0,0,0,0,0,0,0.25,0.25,0,0,0,0,0,0,0,0,0,0,0,0,0,0,0,0,0,0,0,0,0,0,0,0,0,0,0,0,0,0,0.25,0.25,0,0,0,0,0,0,0,0,0,0,0,0,0,0,0,0,0,0,0,0,0,0,0,0,0,0,0,0,0,0,8.787485869,0.053186683,0.011525651,3.5,2668.5,0.25,3290,2.801297611,0.0859766,135,80,116.6666667,432.5,11.5,2248.758082,0,0,0,0,0,0,0,0,0,0,0,0,0,0,0,0,0,0,0,0,0,0,0,0,0,0,0,0,0,0,0,0,0,0,0,0,0,0,0,-0.066656548,0.059590967,0,0,0,0,0,0,0,0,0,0,0,0,0,0,0,0,0,0,0,0,0,0,0,0,0,0,0,0,0,0,-0.052525387,0.059590967,0,0,0,0,0,0,0,0,0,0,0,0,0,0,0,0,0,0,0,0,0,0,0,0,0,0,0,0,0,0,0,0,0,0,0,0,0,0,0,0,0,0,0,0,0,0,0,0,0,0,0,0,0,0,0,0,0,0,0,0,0,0,0,0,0,0,0,0,0,0.049393633,-0.070801546,0,0,0,0,0,0,0,0,0,0,0,0,0,0,0,0,0,0,0,0,0,0,0,0,0,0,0,0,0,0,0.309650536,-0.288242623,0,0,0,0,0,0,0,0,0,0,0,0,0,0,0,0,0,0,0,0,0,0,0,0,0,0,0,0,0,0
HfNbTaZr,11.1,A,M,BCC+HCP,43,1,25,2100,189.8,8.46,535.5,0,1,0,0,0,,0.001,1,,25,,0,1800,192,10,0,,,,Hf1 Nb1 Ta1 Zr1,0,0,0,0,0,0,0,0,0,0,0,0,0,0,0,0,0,0,0,0,0,0,0,0,0,0,0,0,0,0,0,0,0,0,0,0,0,0,0,0.25,0.25,0,0,0,0,0,0,0,0,0,0,0,0,0,0,0,0,0,0,0,0,0,0,0,0,0,0,0,0,0,0,0.25,0.25,0,0,0,0,0,0,0,0,0,0,0,0,0,0,0,0,0,0,0,0,0,0,0,0,0,0,0,0,0,0,8.787485869,0.053186683,0.011525651,3.5,2668.5,0.25,3290,2.801297611,0.0859766,135,80,116.6666667,432.5,11.5,2248.758082,0,0,0,0,0,0,0,0,0,0,0,0,0,0,0,0,0,0,0,0,0,0,0,0,0,0,0,0,0,0,0,0,0,0,0,0,0,0,0,-0.066656548,0.059590967,0,0,0,0,0,0,0,0,0,0,0,0,0,0,0,0,0,0,0,0,0,0,0,0,0,0,0,0,0,0,-0.052525387,0.059590967,0,0,0,0,0,0,0,0,0,0,0,0,0,0,0,0,0,0,0,0,0,0,0,0,0,0,0,0,0,0,0,0,0,0,0,0,0,0,0,0,0,0,0,0,0,0,0,0,0,0,0,0,0,0,0,0,0,0,0,0,0,0,0,0,0,0,0,0,0,0.049393633,-0.070801546,0,0,0,0,0,0,0,0,0,0,0,0,0,0,0,0,0,0,0,0,0,0,0,0,0,0,0,0,0,0,0.309650536,-0.288242623,0,0,0,0,0,0,0,0,0,0,0,0,0,0,0,0,0,0,0,0,0,0,0,0,0,0,0,0,0,0
HfNbTaZr,11.1,A,M,BCC+HCP,43,1,25,1995,182.6,3.56,550.5,0,1,0,0,0,,0.001,1,,25,,0,1800,96,10,0,,,,Hf1 Nb1 Ta1 Zr1,0,0,0,0,0,0,0,0,0,0,0,0,0,0,0,0,0,0,0,0,0,0,0,0,0,0,0,0,0,0,0,0,0,0,0,0,0,0,0,0.25,0.25,0,0,0,0,0,0,0,0,0,0,0,0,0,0,0,0,0,0,0,0,0,0,0,0,0,0,0,0,0,0,0.25,0.25,0,0,0,0,0,0,0,0,0,0,0,0,0,0,0,0,0,0,0,0,0,0,0,0,0,0,0,0,0,0,8.787485869,0.053186683,0.011525651,3.5,2668.5,0.25,3290,2.801297611,0.0859766,135,80,116.6666667,432.5,11.5,2248.758082,0,0,0,0,0,0,0,0,0,0,0,0,0,0,0,0,0,0,0,0,0,0,0,0,0,0,0,0,0,0,0,0,0,0,0,0,0,0,0,-0.066656548,0.059590967,0,0,0,0,0,0,0,0,0,0,0,0,0,0,0,0,0,0,0,0,0,0,0,0,0,0,0,0,0,0,-0.052525387,0.059590967,0,0,0,0,0,0,0,0,0,0,0,0,0,0,0,0,0,0,0,0,0,0,0,0,0,0,0,0,0,0,0,0,0,0,0,0,0,0,0,0,0,0,0,0,0,0,0,0,0,0,0,0,0,0,0,0,0,0,0,0,0,0,0,0,0,0,0,0,0,0.049393633,-0.070801546,0,0,0,0,0,0,0,0,0,0,0,0,0,0,0,0,0,0,0,0,0,0,0,0,0,0,0,0,0,0,0.309650536,-0.288242623,0,0,0,0,0,0,0,0,0,0,0,0,0,0,0,0,0,0,0,0,0,0,0,0,0,0,0,0,0,0
