Repository: tohid-1222/High_Entropy_Alloy

File: ML_works/classification/classification_models/data/hea_data_phases.csv (part 9 of 9)
Gd,Tb,Dy,Ho,Er,Tm,Yb,Lu,Hf,Ta,W,Re,Os,Ir,Pt,Au,Hg,Tl,Pb,Bi,Po,At,Rn,Fr,Ra,Ac,Th,Pa,U,Np,Pu,Am,Cm,Bk,Cf,Es,Fm,Md,No,Lr,Yang omega,Yang delta,Yang Ent,Yang Hmix,Yang Tm,Yang Hmax,Yang Tmax,Yang Phi,Yang delXi,Yang HPSigma,Yang HPSigma_min,Yang HPSigma_min05,Yang HPK,Yang VEC,Yang sigma_SS_Liaw,dr H,dr He,dr Li,dr Be,dr B,dr C,dr N,dr O,dr F,dr Ne,dr Na,dr Mg,dr Al,dr Si,dr P,dr S,dr Cl,dr Ar,dr K,dr Ca,dr Sc,dr Ti,dr V,dr Cr,dr Mn,dr Fe,dr Co,dr Ni,dr Cu,dr Zn,dr Ga,dr Ge,dr As,dr Se,dr Br,dr Kr,dr Rb,dr Sr,dr Y,dr Zr,dr Nb,dr Mo,dr Tc,dr Ru,dr Rh,dr Pd,dr Ag,dr Cd,dr In,dr Sn,dr Sb,dr Te,dr I,dr Xe,dr Cs,dr Ba,dr La,dr Ce,dr Pr,dr Nd,dr Pm,dr Sm,dr Eu,dr Gd,dr Tb,dr Dy,dr Ho,dr Er,dr Tm,dr Yb,dr Lu,dr Hf,dr Ta,dr W,dr Re,dr Os,dr Ir,dr Pt,dr Au,dr Hg,dr Tl,dr Pb,dr Bi,dr Po,dr At,dr Rn,dr Fr,dr Ra,dr Ac,dr Th,dr Pa,dr U,dr Np,dr Pu,dr Am,dr Cm,dr Bk,dr Cf,dr Es,dr Fm,dr Md,dr No,dr Lr,dG H,dG He,dG Li,dG Be,dG B,dG C,dG N,dG O,dG F,dG Ne,dG Na,dG Mg,dG Al,dG Si,dG P,dG S,dG Cl,dG Ar,dG K,dG Ca,dG Sc,dG Ti,dG V,dG Cr,dG Mn,dG Fe,dG Co,dG Ni,dG Cu,dG Zn,dG Ga,dG Ge,dG As,dG Se,dG Br,dG Kr,dG Rb,dG Sr,dG Y,dG Zr,dG Nb,dG Mo,dG Tc,dG Ru,dG Rh,dG Pd,dG Ag,dG Cd,dG In,dG Sn,dG Sb,dG Te,dG I,dG Xe,dG Cs,dG Ba,dG La,dG Ce,dG Pr,dG Nd,dG Pm,dG Sm,dG Eu,dG Gd,dG Tb,dG Dy,dG Ho,dG Er,dG Tm,dG Yb,dG Lu,dG Hf,dG Ta,dG W,dG Re,dG Os,dG Ir,dG Pt,dG Au,dG Hg,dG Tl,dG Pb,dG Bi,dG Po,dG At,dG Rn,dG Fr,dG Ra,dG Ac,dG Th,dG Pa,dG U,dG Np,dG Pu,dG Am,dG Cm,dG Bk,dG Cf,dG Es,dG Fm,dG Md,dG No,dG Lr
MoNbTaTiW,11.8,AC,s,BCC,49,1,600,689,58.6,31.69,,0,0,0,0,0,,0.001,1,,25,,0,25,0,10,0,,,,Mo1 Nb1 Ta1 Ti1 W1,0,0,0,0,0,0,0,0,0,0,0,0,0,0,0,0,0,0,0,0,0,0.2,0,0,0,0,0,0,0,0,0,0,0,0,0,0,0,0,0,0,0.2,0.2,0,0,0,0,0,0,0,0,0,0,0,0,0,0,0,0,0,0,0,0,0,0,0,0,0,0,0,0,0,0,0.2,0.2,0,0,0,0,0,0,0,0,0,0,0,0,0,0,0,0,0,0,0,0,0,0,0,0,0,0,0,0,0,7.385832995,0.027284233,0.013380867,-5.28,2914.4,0.08,3695,4.127709474,0.194629561,304,80,220,584,10.8,1949.907247,0,0,0,0,0,0,0,0,0,0,0,0,0,0,0,0,0,0,0,0,0,-0.039610961,0,0,0,0,0,0,0,0,0,0,0,0,0,0,0,0,0,0,-0.016261899,0.040186444,0,0,0,0,0,0,0,0,0,0,0,0,0,0,0,0,0,0,0,0,0,0,0,0,0,0,0,0,0,0,-0.016261899,0.031948317,0,0,0,0,0,0,0,0,0,0,0,0,0,0,0,0,0,0,0,0,0,0,0,0,0,0,0,0,0,0,0,0,0,0,0,0,0,0,0,0,0,0,0,0,0,0,0,0,0,0,0.24223276,0,0,0,0,0,0,0,0,0,0,0,0,0,0,0,0,0,0,0.075350953,0.891685804,0,0,0,0,0,0,0,0,0,0,0,0,0,0,0,0,0,0,0,0,0,0,0,0,0,0,0,0,0,0,-0.12438167,-1.084887848,0,0,0,0,0,0,0,0,0,0,0,0,0,0,0,0,0,0,0,0,0,0,0,0,0,0,0,0,0
MoNbTaTiZr,9.1,AC,M,2 BCC,50,1,25,1390,152.2,7.07,499.6,0,0,0,0,0,,0.001,1,,25,,0,25,0,10,0,,,,Mo1 Nb1 Ta1 Ti1 Zr1,0,0,0,0,0,0,0,0,0,0,0,0,0,0,0,0,0,0,0,0,0,0.2,0,0,0,0,0,0,0,0,0,0,0,0,0,0,0,0,0,0.2,0.2,0.2,0,0,0,0,0,0,0,0,0,0,0,0,0,0,0,0,0,0,0,0,0,0,0,0,0,0,0,0,0,0,0.2,0,0,0,0,0,0,0,0,0,0,0,0,0,0,0,0,0,0,0,0,0,0,0,0,0,0,0,0,0,0,19.77479236,0.054358129,0.013380867,-1.76,2601,0.16,3290,3.792967873,0.173235345,192,80,150,440,7.6,1576.022915,0,0,0,0,0,0,0,0,0,0,0,0,0,0,0,0,0,0,0,0,0,-0.004711772,0,0,0,0,0,0,0,0,0,0,0,0,0,0,0,0,0,-0.107569771,0.018628482,0.075024578,0,0,0,0,0,0,0,0,0,0,0,0,0,0,0,0,0,0,0,0,0,0,0,0,0,0,0,0,0,0,0.018628482,0,0,0,0,0,0,0,0,0,0,0,0,0,0,0,0,0,0,0,0,0,0,0,0,0,0,0,0,0,0,0,0,0,0,0,0,0,0,0,0,0,0,0,0,0,0,0,0,0,0,0,-0.017212939,0,0,0,0,0,0,0,0,0,0,0,0,0,0,0,0,0,-0.079008504,-0.196436661,0.700054263,0,0,0,0,0,0,0,0,0,0,0,0,0,0,0,0,0,0,0,0,0,0,0,0,0,0,0,0,0,0,-0.407396159,0,0,0,0,0,0,0,0,0,0,0,0,0,0,0,0,0,0,0,0,0,0,0,0,0,0,0,0,0,0
MoNbTaTiZr,9.1,AC,M,2 BCC,51,1,25,1375,150.5,4.67,,0,0,0,0,0,,0.000167,1,,25,,0,25,0,10,0,,,,Mo1 Nb1 Ta1 Ti1 Zr1,0,0,0,0,0,0,0,0,0,0,0,0,0,0,0,0,0,0,0,0,0,0.2,0,0,0,0,0,0,0,0,0,0,0,0,0,0,0,0,0,0.2,0.2,0.2,0,0,0,0,0,0,0,0,0,0,0,0,0,0,0,0,0,0,0,0,0,0,0,0,0,0,0,0,0,0,0.2,0,0,0,0,0,0,0,0,0,0,0,0,0,0,0,0,0,0,0,0,0,0,0,0,0,0,0,0,0,0,19.77479236,0.054358129,0.013380867,-1.76,2601,0.16,3290,3.792967873,0.173235345,192,80,150,440,7.6,1576.022915,0,0,0,0,0,0,0,0,0,0,0,0,0,0,0,0,0,0,0,0,0,-0.004711772,0,0,0,0,0,0,0,0,0,0,0,0,0,0,0,0,0,-0.107569771,0.018628482,0.075024578,0,0,0,0,0,0,0,0,0,0,0,0,0,0,0,0,0,0,0,0,0,0,0,0,0,0,0,0,0,0,0.018628482,0,0,0,0,0,0,0,0,0,0,0,0,0,0,0,0,0,0,0,0,0,0,0,0,0,0,0,0,0,0,0,0,0,0,0,0,0,0,0,0,0,0,0,0,0,0,0,0,0,0,0,-0.017212939,0,0,0,0,0,0,0,0,0,0,0,0,0,0,0,0,0,-0.079008504,-0.196436661,0.700054263,0,0,0,0,0,0,0,0,0,0,0,0,0,0,0,0,0,0,0,0,0,0,0,0,0,0,0,0,0,0,-0.407396159,0,0,0,0,0,0,0,0,0,0,0,0,0,0,0,0,0,0,0,0,0,0,0,0,0,0,0,0,0,0
MoNbTaTiZr,9.1,A,M,2 BCC,51,1,25,1100,120.4,7.51,,0,1,0,0,0,,0.000167,1,,25,,0,1000,168,10,0,,,,Mo1 Nb1 Ta1 Ti1 Zr1,0,0,0,0,0,0,0,0,0,0,0,0,0,0,0,0,0,0,0,0,0,0.2,0,0,0,0,0,0,0,0,0,0,0,0,0,0,0,0,0,0.2,0.2,0.2,0,0,0,0,0,0,0,0,0,0,0,0,0,0,0,0,0,0,0,0,0,0,0,0,0,0,0,0,0,0,0.2,0,0,0,0,0,0,0,0,0,0,0,0,0,0,0,0,0,0,0,0,0,0,0,0,0,0,0,0,0,0,19.77479236,0.054358129,0.013380867,-1.76,2601,0.16,3290,3.792967873,0.173235345,192,80,150,440,7.6,1576.022915,0,0,0,0,0,0,0,0,0,0,0,0,0,0,0,0,0,0,0,0,0,-0.004711772,0,0,0,0,0,0,0,0,0,0,0,0,0,0,0,0,0,-0.107569771,0.018628482,0.075024578,0,0,0,0,0,0,0,0,0,0,0,0,0,0,0,0,0,0,0,0,0,0,0,0,0,0,0,0,0,0,0.018628482,0,0,0,0,0,0,0,0,0,0,0,0,0,0,0,0,0,0,0,0,0,0,0,0,0,0,0,0,0,0,0,0,0,0,0,0,0,0,0,0,0,0,0,0,0,0,0,0,0,0,0,-0.017212939,0,0,0,0,0,0,0,0,0,0,0,0,0,0,0,0,0,-0.079008504,-0.196436661,0.700054263,0,0,0,0,0,0,0,0,0,0,0,0,0,0,0,0,0,0,0,0,0,0,0,0,0,0,0,0,0,0,-0.407396159,0,0,0,0,0,0,0,0,0,0,0,0,0,0,0,0,0,0,0,0,0,0,0,0,0,0,0,0,0,0
MoNbTaV,10.7,AC,s,BCC,52,1,25,1525,142.7,20.73,504.4,0,0,0,0,0,,0.0005,1,,25,,0,25,0,10,0,,,,Mo1 Nb1 Ta1 V1,0,0,0,0,0,0,0,0,0,0,0,0,0,0,0,0,0,0,0,0,0,0,0.25,0,0,0,0,0,0,0,0,0,0,0,0,0,0,0,0,0,0.25,0.25,0,0,0,0,0,0,0,0,0,0,0,0,0,0,0,0,0,0,0,0,0,0,0,0,0,0,0,0,0,0,0.25,0,0,0,0,0,0,0,0,0,0,0,0,0,0,0,0,0,0,0,0,0,0,0,0,0,0,0,0,0,0,9.857978231,0.034057694,0.011525651,-3.25,2779.75,0,3290,3.722467752,0.149280502,130,50,103.3333333,527.5,8.75,1497.256163,0,0,0,0,0,0,0,0,0,0,0,0,0,0,0,0,0,0,0,0,0,0,0.053395522,0,0,0,0,0,0,0,0,0,0,0,0,0,0,0,0,0,-0.036612903,0.019830284,0,0,0,0,0,0,0,0,0,0,0,0,0,0,0,0,0,0,0,0,0,0,0,0,0,0,0,0,0,0,-0.036612903,0,0,0,0,0,0,0,0,0,0,0,0,0,0,0,0,0,0,0,0,0,0,0,0,0,0,0,0,0,0,0,0,0,0,0,0,0,0,0,0,0,0,0,0,0,0,0,0,0,0,0,0,-0.190676392,0,0,0,0,0,0,0,0,0,0,0,0,0,0,0,0,0,-0.161440754,0.723487028,0,0,0,0,0,0,0,0,0,0,0,0,0,0,0,0,0,0,0,0,0,0,0,0,0,0,0,0,0,0,-0.371369881,0,0,0,0,0,0,0,0,0,0,0,0,0,0,0,0,0,0,0,0,0,0,0,0,0,0,0,0,0,0
MoNbTaVW,12.4,SPS,s,BCC,53,1,25,2612,211,8.84,,0,0,0,1,0,1.83,0.001,0,,25,,0,25,0,10,0,1500,50,5,Mo1 Nb1 Ta1 V1 W1,0,0,0,0,0,0,0,0,0,0,0,0,0,0,0,0,0,0,0,0,0,0,0.2,0,0,0,0,0,0,0,0,0,0,0,0,0,0,0,0,0,0.2,0.2,0,0,0,0,0,0,0,0,0,0,0,0,0,0,0,0,0,0,0,0,0,0,0,0,0,0,0,0,0,0,0.2,0.2,0,0,0,0,0,0,0,0,0,0,0,0,0,0,0,0,0,0,0,0,0,0,0,0,0,0,0,0,0,8.544144864,0.030835421,0.013380867,-4.64,2962.8,0,3695,4.159442019,0.18561882,264,50,183.75,622,11,2316.208919,0,0,0,0,0,0,0,0,0,0,0,0,0,0,0,0,0,0,0,0,0,0,0.05108073,0,0,0,0,0,0,0,0,0,0,0,0,0,0,0,0,0,-0.03893318,0.017512579,0,0,0,0,0,0,0,0,0,0,0,0,0,0,0,0,0,0,0,0,0,0,0,0,0,0,0,0,0,0,-0.03893318,0.00927305,0,0,0,0,0,0,0,0,0,0,0,0,0,0,0,0,0,0,0,0,0,0,0,0,0,0,0,0,0,0,0,0,0,0,0,0,0,0,0,0,0,0,0,0,0,0,0,0,0,0,0,0.090704491,0,0,0,0,0,0,0,0,0,0,0,0,0,0,0,0,0,0.118385681,0.928908328,0,0,0,0,0,0,0,0,0,0,0,0,0,0,0,0,0,0,0,0,0,0,0,0,0,0,0,0,0,0,-0.082043206,-1.055955294,0,0,0,0,0,0,0,0,0,0,0,0,0,0,0,0,0,0,0,0,0,0,0,0,0,0,0,0,0
MoNbTaVW,12.4,HIP+A,s,BCC,54,1,25,1246,100.7,1.51,552.7,0,1,0,0,0,80,0.001,1,,25,,0,1400,19,10,0,,,,Mo1 Nb1 Ta1 V1 W1,0,0,0,0,0,0,0,0,0,0,0,0,0,0,0,0,0,0,0,0,0,0,0.2,0,0,0,0,0,0,0,0,0,0,0,0,0,0,0,0,0,0.2,0.2,0,0,0,0,0,0,0,0,0,0,0,0,0,0,0,0,0,0,0,0,0,0,0,0,0,0,0,0,0,0,0.2,0.2,0,0,0,0,0,0,0,0,0,0,0,0,0,0,0,0,0,0,0,0,0,0,0,0,0,0,0,0,0,8.544144864,0.030835421,0.013380867,-4.64,2962.8,0,3695,4.159442019,0.18561882,264,50,183.75,622,11,2316.208919,0,0,0,0,0,0,0,0,0,0,0,0,0,0,0,0,0,0,0,0,0,0,0.05108073,0,0,0,0,0,0,0,0,0,0,0,0,0,0,0,0,0,-0.03893318,0.017512579,0,0,0,0,0,0,0,0,0,0,0,0,0,0,0,0,0,0,0,0,0,0,0,0,0,0,0,0,0,0,-0.03893318,0.00927305,0,0,0,0,0,0,0,0,0,0,0,0,0,0,0,0,0,0,0,0,0,0,0,0,0,0,0,0,0,0,0,0,0,0,0,0,0,0,0,0,0,0,0,0,0,0,0,0,0,0,0,0.090704491,0,0,0,0,0,0,0,0,0,0,0,0,0,0,0,0,0,0.118385681,0.928908328,0,0,0,0,0,0,0,0,0,0,0,0,0,0,0,0,0,0,0,0,0,0,0,0,0,0,0,0,0,0,-0.082043206,-1.055955294,0,0,0,0,0,0,0,0,0,0,0,0,0,0,0,0,0,0,0,0,0,0,0,0,0,0,0,0,0
MoNbTaVW,12.4,HIP+A,s,BCC,54,1,1600,477,38.5,13.45,,0,1,0,0,0,80,0.001,1,,25,,0,1400,19,10,0,,,,Mo1 Nb1 Ta1 V1 W1,0,0,0,0,0,0,0,0,0,0,0,0,0,0,0,0,0,0,0,0,0,0,0.2,0,0,0,0,0,0,0,0,0,0,0,0,0,0,0,0,0,0.2,0.2,0,0,0,0,0,0,0,0,0,0,0,0,0,0,0,0,0,0,0,0,0,0,0,0,0,0,0,0,0,0,0.2,0.2,0,0,0,0,0,0,0,0,0,0,0,0,0,0,0,0,0,0,0,0,0,0,0,0,0,0,0,0,0,8.544144864,0.030835421,0.013380867,-4.64,2962.8,0,3695,4.159442019,0.18561882,264,50,183.75,622,11,2316.208919,0,0,0,0,0,0,0,0,0,0,0,0,0,0,0,0,0,0,0,0,0,0,0.05108073,0,0,0,0,0,0,0,0,0,0,0,0,0,0,0,0,0,-0.03893318,0.017512579,0,0,0,0,0,0,0,0,0,0,0,0,0,0,0,0,0,0,0,0,0,0,0,0,0,0,0,0,0,0,-0.03893318,0.00927305,0,0,0,0,0,0,0,0,0,0,0,0,0,0,0,0,0,0,0,0,0,0,0,0,0,0,0,0,0,0,0,0,0,0,0,0,0,0,0,0,0,0,0,0,0,0,0,0,0,0,0,0.090704491,0,0,0,0,0,0,0,0,0,0,0,0,0,0,0,0,0,0.118385681,0.928908328,0,0,0,0,0,0,0,0,0,0,0,0,0,0,0,0,0,0,0,0,0,0,0,0,0,0,0,0,0,0,-0.082043206,-1.055955294,0,0,0,0,0,0,0,0,0,0,0,0,0,0,0,0,0,0,0,0,0,0,0,0,0,0,0,0,0
MoNbTaVW,12.4,HIP+A,s,BCC,54,1,1400,656,53,18.5,,0,1,0,0,0,80,0.001,1,,25,,0,1400,19,10,0,,,,Mo1 Nb1 Ta1 V1 W1,0,0,0,0,0,0,0,0,0,0,0,0,0,0,0,0,0,0,0,0,0,0,0.2,0,0,0,0,0,0,0,0,0,0,0,0,0,0,0,0,0,0.2,0.2,0,0,0,0,0,0,0,0,0,0,0,0,0,0,0,0,0,0,0,0,0,0,0,0,0,0,0,0,0,0,0.2,0.2,0,0,0,0,0,0,0,0,0,0,0,0,0,0,0,0,0,0,0,0,0,0,0,0,0,0,0,0,0,8.544144864,0.030835421,0.013380867,-4.64,2962.8,0,3695,4.159442019,0.18561882,264,50,183.75,622,11,2316.208919,0,0,0,0,0,0,0,0,0,0,0,0,0,0,0,0,0,0,0,0,0,0,0.05108073,0,0,0,0,0,0,0,0,0,0,0,0,0,0,0,0,0,-0.03893318,0.017512579,0,0,0,0,0,0,0,0,0,0,0,0,0,0,0,0,0,0,0,0,0,0,0,0,0,0,0,0,0,0,-0.03893318,0.00927305,0,0,0,0,0,0,0,0,0,0,0,0,0,0,0,0,0,0,0,0,0,0,0,0,0,0,0,0,0,0,0,0,0,0,0,0,0,0,0,0,0,0,0,0,0,0,0,0,0,0,0,0.090704491,0,0,0,0,0,0,0,0,0,0,0,0,0,0,0,0,0,0.118385681,0.928908328,0,0,0,0,0,0,0,0,0,0,0,0,0,0,0,0,0,0,0,0,0,0,0,0,0,0,0,0,0,0,-0.082043206,-1.055955294,0,0,0,0,0,0,0,0,0,0,0,0,0,0,0,0,0,0,0,0,0,0,0,0,0,0,0,0,0
MoNbTaVW,12.4,HIP+A,s,BCC,54,1,1200,735,59.4,6.93,,0,1,0,0,0,80,0.001,1,,25,,0,1400,19,10,0,,,,Mo1 Nb1 Ta1 V1 W1,0,0,0,0,0,0,0,0,0,0,0,0,0,0,0,0,0,0,0,0,0,0,0.2,0,0,0,0,0,0,0,0,0,0,0,0,0,0,0,0,0,0.2,0.2,0,0,0,0,0,0,0,0,0,0,0,0,0,0,0,0,0,0,0,0,0,0,0,0,0,0,0,0,0,0,0.2,0.2,0,0,0,0,0,0,0,0,0,0,0,0,0,0,0,0,0,0,0,0,0,0,0,0,0,0,0,0,0,8.544144864,0.030835421,0.013380867,-4.64,2962.8,0,3695,4.159442019,0.18561882,264,50,183.75,622,11,2316.208919,0,0,0,0,0,0,0,0,0,0,0,0,0,0,0,0,0,0,0,0,0,0,0.05108073,0,0,0,0,0,0,0,0,0,0,0,0,0,0,0,0,0,-0.03893318,0.017512579,0,0,0,0,0,0,0,0,0,0,0,0,0,0,0,0,0,0,0,0,0,0,0,0,0,0,0,0,0,0,-0.03893318,0.00927305,0,0,0,0,0,0,0,0,0,0,0,0,0,0,0,0,0,0,0,0,0,0,0,0,0,0,0,0,0,0,0,0,0,0,0,0,0,0,0,0,0,0,0,0,0,0,0,0,0,0,0,0.090704491,0,0,0,0,0,0,0,0,0,0,0,0,0,0,0,0,0,0.118385681,0.928908328,0,0,0,0,0,0,0,0,0,0,0,0,0,0,0,0,0,0,0,0,0,0,0,0,0,0,0,0,0,0,-0.082043206,-1.055955294,0,0,0,0,0,0,0,0,0,0,0,0,0,0,0,0,0,0,0,0,0,0,0,0,0,0,0,0,0
MoNbTaVW,12.4,HIP+A,s,BCC,54,1,1000,842,68,17.64,,0,1,0,0,0,80,0.001,1,,25,,0,1400,19,10,0,,,,Mo1 Nb1 Ta1 V1 W1,0,0,0,0,0,0,0,0,0,0,0,0,0,0,0,0,0,0,0,0,0,0,0.2,0,0,0,0,0,0,0,0,0,0,0,0,0,0,0,0,0,0.2,0.2,0,0,0,0,0,0,0,0,0,0,0,0,0,0,0,0,0,0,0,0,0,0,0,0,0,0,0,0,0,0,0.2,0.2,0,0,0,0,0,0,0,0,0,0,0,0,0,0,0,0,0,0,0,0,0,0,0,0,0,0,0,0,0,8.544144864,0.030835421,0.013380867,-4.64,2962.8,0,3695,4.159442019,0.18561882,264,50,183.75,622,11,2316.208919,0,0,0,0,0,0,0,0,0,0,0,0,0,0,0,0,0,0,0,0,0,0,0.05108073,0,0,0,0,0,0,0,0,0,0,0,0,0,0,0,0,0,-0.03893318,0.017512579,0,0,0,0,0,0,0,0,0,0,0,0,0,0,0,0,0,0,0,0,0,0,0,0,0,0,0,0,0,0,-0.03893318,0.00927305,0,0,0,0,0,0,0,0,0,0,0,0,0,0,0,0,0,0,0,0,0,0,0,0,0,0,0,0,0,0,0,0,0,0,0,0,0,0,0,0,0,0,0,0,0,0,0,0,0,0,0,0.090704491,0,0,0,0,0,0,0,0,0,0,0,0,0,0,0,0,0,0.118385681,0.928908328,0,0,0,0,0,0,0,0,0,0,0,0,0,0,0,0,0,0,0,0,0,0,0,0,0,0,0,0,0,0,-0.082043206,-1.055955294,0,0,0,0,0,0,0,0,0,0,0,0,0,0,0,0,0,0,0,0,0,0,0,0,0,0,0,0,0
MoNbTaVW,12.4,HIP+A,s,BCC,54,1,800,846,68.4,16.35,,0,1,0,0,0,80,0.001,1,,25,,0,1400,19,10,0,,,,Mo1 Nb1 Ta1 V1 W1,0,0,0,0,0,0,0,0,0,0,0,0,0,0,0,0,0,0,0,0,0,0,0.2,0,0,0,0,0,0,0,0,0,0,0,0,0,0,0,0,0,0.2,0.2,0,0,0,0,0,0,0,0,0,0,0,0,0,0,0,0,0,0,0,0,0,0,0,0,0,0,0,0,0,0,0.2,0.2,0,0,0,0,0,0,0,0,0,0,0,0,0,0,0,0,0,0,0,0,0,0,0,0,0,0,0,0,0,8.544144864,0.030835421,0.013380867,-4.64,2962.8,0,3695,4.159442019,0.18561882,264,50,183.75,622,11,2316.208919,0,0,0,0,0,0,0,0,0,0,0,0,0,0,0,0,0,0,0,0,0,0,0.05108073,0,0,0,0,0,0,0,0,0,0,0,0,0,0,0,0,0,-0.03893318,0.017512579,0,0,0,0,0,0,0,0,0,0,0,0,0,0,0,0,0,0,0,0,0,0,0,0,0,0,0,0,0,0,-0.03893318,0.00927305,0,0,0,0,0,0,0,0,0,0,0,0,0,0,0,0,0,0,0,0,0,0,0,0,0,0,0,0,0,0,0,0,0,0,0,0,0,0,0,0,0,0,0,0,0,0,0,0,0,0,0,0.090704491,0,0,0,0,0,0,0,0,0,0,0,0,0,0,0,0,0,0.118385681,0.928908328,0,0,0,0,0,0,0,0,0,0,0,0,0,0,0,0,0,0,0,0,0,0,0,0,0,0,0,0,0,0,-0.082043206,-1.055955294,0,0,0,0,0,0,0,0,0,0,0,0,0,0,0,0,0,0,0,0,0,0,0,0,0,0,0,0,0
MoNbTaVW,12.4,HIP+A,s,BCC,54,1,600,862,69.6,11.86,,0,1,0,0,0,80,0.001,1,,25,,0,1400,19,10,0,,,,Mo1 Nb1 Ta1 V1 W1,0,0,0,0,0,0,0,0,0,0,0,0,0,0,0,0,0,0,0,0,0,0,0.2,0,0,0,0,0,0,0,0,0,0,0,0,0,0,0,0,0,0.2,0.2,0,0,0,0,0,0,0,0,0,0,0,0,0,0,0,0,0,0,0,0,0,0,0,0,0,0,0,0,0,0,0.2,0.2,0,0,0,0,0,0,0,0,0,0,0,0,0,0,0,0,0,0,0,0,0,0,0,0,0,0,0,0,0,8.544144864,0.030835421,0.013380867,-4.64,2962.8,0,3695,4.159442019,0.18561882,264,50,183.75,622,11,2316.208919,0,0,0,0,0,0,0,0,0,0,0,0,0,0,0,0,0,0,0,0,0,0,0.05108073,0,0,0,0,0,0,0,0,0,0,0,0,0,0,0,0,0,-0.03893318,0.017512579,0,0,0,0,0,0,0,0,0,0,0,0,0,0,0,0,0,0,0,0,0,0,0,0,0,0,0,0,0,0,-0.03893318,0.00927305,0,0,0,0,0,0,0,0,0,0,0,0,0,0,0,0,0,0,0,0,0,0,0,0,0,0,0,0,0,0,0,0,0,0,0,0,0,0,0,0,0,0,0,0,0,0,0,0,0,0,0,0.090704491,0,0,0,0,0,0,0,0,0,0,0,0,0,0,0,0,0,0.118385681,0.928908328,0,0,0,0,0,0,0,0,0,0,0,0,0,0,0,0,0,0,0,0,0,0,0,0,0,0,0,0,0,0,-0.082043206,-1.055955294,0,0,0,0,0,0,0,0,0,0,0,0,0,0,0,0,0,0,0,0,0,0,0,0,0,0,0,0,0
MoNbTaW,13.7,HIP+A,s,BCC,54,1,25,1058,77.5,1.96,454.8,0,1,0,0,0,200,0.001,1,,25,,0,1400,19,10,0,,,,Mo1 Nb1 Ta1 W1,0,0,0,0,0,0,0,0,0,0,0,0,0,0,0,0,0,0,0,0,0,0,0,0,0,0,0,0,0,0,0,0,0,0,0,0,0,0,0,0,0.25,0.25,0,0,0,0,0,0,0,0,0,0,0,0,0,0,0,0,0,0,0,0,0,0,0,0,0,0,0,0,0,0,0.25,0.25,0,0,0,0,0,0,0,0,0,0,0,0,0,0,0,0,0,0,0,0,0,0,0,0,0,0,0,0,0,5.599250069,0.023393018,0.011525651,-6.5,3157.75,0,3695,4.028914156,0.190916694,317.5,80,238.3333333,682.5,12.5,2597.085049,0,0,0,0,0,0,0,0,0,0,0,0,0,0,0,0,0,0,0,0,0,0,0,0,0,0,0,0,0,0,0,0,0,0,0,0,0,0,0,0,-0.026166475,0.030286246,0,0,0,0,0,0,0,0,0,0,0,0,0,0,0,0,0,0,0,0,0,0,0,0,0,0,0,0,0,0,-0.026166475,0.022046703,0,0,0,0,0,0,0,0,0,0,0,0,0,0,0,0,0,0,0,0,0,0,0,0,0,0,0,0,0,0,0,0,0,0,0,0,0,0,0,0,0,0,0,0,0,0,0,0,0,0,0,0,0,0,0,0,0,0,0,0,0,0,0,0,0,0,0,0,0,0.140345553,0.930580026,0,0,0,0,0,0,0,0,0,0,0,0,0,0,0,0,0,0,0,0,0,0,0,0,0,0,0,0,0,0,-0.055038468,-1.015887111,0,0,0,0,0,0,0,0,0,0,0,0,0,0,0,0,0,0,0,0,0,0,0,0,0,0,0,0,0
MoNbTaW,13.7,HIP+A,s,BCC,54,1,1600,405,29.6,22.5,,0,1,0,0,0,200,0.001,1,,25,,0,1400,19,10,0,,,,Mo1 Nb1 Ta1 W1,0,0,0,0,0,0,0,0,0,0,0,0,0,0,0,0,0,0,0,0,0,0,0,0,0,0,0,0,0,0,0,0,0,0,0,0,0,0,0,0,0.25,0.25,0,0,0,0,0,0,0,0,0,0,0,0,0,0,0,0,0,0,0,0,0,0,0,0,0,0,0,0,0,0,0.25,0.25,0,0,0,0,0,0,0,0,0,0,0,0,0,0,0,0,0,0,0,0,0,0,0,0,0,0,0,0,0,5.599250069,0.023393018,0.011525651,-6.5,3157.75,0,3695,4.028914156,0.190916694,317.5,80,238.3333333,682.5,12.5,2597.085049,0,0,0,0,0,0,0,0,0,0,0,0,0,0,0,0,0,0,0,0,0,0,0,0,0,0,0,0,0,0,0,0,0,0,0,0,0,0,0,0,-0.026166475,0.030286246,0,0,0,0,0,0,0,0,0,0,0,0,0,0,0,0,0,0,0,0,0,0,0,0,0,0,0,0,0,0,-0.026166475,0.022046703,0,0,0,0,0,0,0,0,0,0,0,0,0,0,0,0,0,0,0,0,0,0,0,0,0,0,0,0,0,0,0,0,0,0,0,0,0,0,0,0,0,0,0,0,0,0,0,0,0,0,0,0,0,0,0,0,0,0,0,0,0,0,0,0,0,0,0,0,0,0.140345553,0.930580026,0,0,0,0,0,0,0,0,0,0,0,0,0,0,0,0,0,0,0,0,0,0,0,0,0,0,0,0,0,0,-0.055038468,-1.015887111,0,0,0,0,0,0,0,0,0,0,0,0,0,0,0,0,0,0,0,0,0,0,0,0,0,0,0,0,0
MoNbTaW,13.7,HIP+A,S,BCC,54,1,1400,421,30.8,,,0,1,0,0,0,200,0.001,1,,25,,0,1400,19,10,0,,,,Mo1 Nb1 Ta1 W1,0,0,0,0,0,0,0,0,0,0,0,0,0,0,0,0,0,0,0,0,0,0,0,0,0,0,0,0,0,0,0,0,0,0,0,0,0,0,0,0,0.25,0.25,0,0,0,0,0,0,0,0,0,0,0,0,0,0,0,0,0,0,0,0,0,0,0,0,0,0,0,0,0,0,0.25,0.25,0,0,0,0,0,0,0,0,0,0,0,0,0,0,0,0,0,0,0,0,0,0,0,0,0,0,0,0,0,5.599250069,0.023393018,0.011525651,-6.5,3157.75,0,3695,4.028914156,0.190916694,317.5,80,238.3333333,682.5,12.5,2597.085049,0,0,0,0,0,0,0,0,0,0,0,0,0,0,0,0,0,0,0,0,0,0,0,0,0,0,0,0,0,0,0,0,0,0,0,0,0,0,0,0,-0.026166475,0.030286246,0,0,0,0,0,0,0,0,0,0,0,0,0,0,0,0,0,0,0,0,0,0,0,0,0,0,0,0,0,0,-0.026166475,0.022046703,0,0,0,0,0,0,0,0,0,0,0,0,0,0,0,0,0,0,0,0,0,0,0,0,0,0,0,0,0,0,0,0,0,0,0,0,0,0,0,0,0,0,0,0,0,0,0,0,0,0,0,0,0,0,0,0,0,0,0,0,0,0,0,0,0,0,0,0,0,0.140345553,0.930580026,0,0,0,0,0,0,0,0,0,0,0,0,0,0,0,0,0,0,0,0,0,0,0,0,0,0,0,0,0,0,-0.055038468,-1.015887111,0,0,0,0,0,0,0,0,0,0,0,0,0,0,0,0,0,0,0,0,0,0,0,0,0,0,0,0,0
MoNbTaW,13.7,HIP+A,s,BCC,54,1,1200,506,37,22.43,,0,1,0,0,0,200,0.001,1,,25,,0,1400,19,10,0,,,,Mo1 Nb1 Ta1 W1,0,0,0,0,0,0,0,0,0,0,0,0,0,0,0,0,0,0,0,0,0,0,0,0,0,0,0,0,0,0,0,0,0,0,0,0,0,0,0,0,0.25,0.25,0,0,0,0,0,0,0,0,0,0,0,0,0,0,0,0,0,0,0,0,0,0,0,0,0,0,0,0,0,0,0.25,0.25,0,0,0,0,0,0,0,0,0,0,0,0,0,0,0,0,0,0,0,0,0,0,0,0,0,0,0,0,0,5.599250069,0.023393018,0.011525651,-6.5,3157.75,0,3695,4.028914156,0.190916694,317.5,80,238.3333333,682.5,12.5,2597.085049,0,0,0,0,0,0,0,0,0,0,0,0,0,0,0,0,0,0,0,0,0,0,0,0,0,0,0,0,0,0,0,0,0,0,0,0,0,0,0,0,-0.026166475,0.030286246,0,0,0,0,0,0,0,0,0,0,0,0,0,0,0,0,0,0,0,0,0,0,0,0,0,0,0,0,0,0,-0.026166475,0.022046703,0,0,0,0,0,0,0,0,0,0,0,0,0,0,0,0,0,0,0,0,0,0,0,0,0,0,0,0,0,0,0,0,0,0,0,0,0,0,0,0,0,0,0,0,0,0,0,0,0,0,0,0,0,0,0,0,0,0,0,0,0,0,0,0,0,0,0,0,0,0.140345553,0.930580026,0,0,0,0,0,0,0,0,0,0,0,0,0,0,0,0,0,0,0,0,0,0,0,0,0,0,0,0,0,0,-0.055038468,-1.015887111,0,0,0,0,0,0,0,0,0,0,0,0,0,0,0,0,0,0,0,0,0,0,0,0,0,0,0,0,0
MoNbTaW,13.7,HIP+A,S,BCC,54,1,1000,548,40.1,22.24,,0,1,0,0,0,200,0.001,1,,25,,0,1400,19,10,0,,,,Mo1 Nb1 Ta1 W1,0,0,0,0,0,0,0,0,0,0,0,0,0,0,0,0,0,0,0,0,0,0,0,0,0,0,0,0,0,0,0,0,0,0,0,0,0,0,0,0,0.25,0.25,0,0,0,0,0,0,0,0,0,0,0,0,0,0,0,0,0,0,0,0,0,0,0,0,0,0,0,0,0,0,0.25,0.25,0,0,0,0,0,0,0,0,0,0,0,0,0,0,0,0,0,0,0,0,0,0,0,0,0,0,0,0,0,5.599250069,0.023393018,0.011525651,-6.5,3157.75,0,3695,4.028914156,0.190916694,317.5,80,238.3333333,682.5,12.5,2597.085049,0,0,0,0,0,0,0,0,0,0,0,0,0,0,0,0,0,0,0,0,0,0,0,0,0,0,0,0,0,0,0,0,0,0,0,0,0,0,0,0,-0.026166475,0.030286246,0,0,0,0,0,0,0,0,0,0,0,0,0,0,0,0,0,0,0,0,0,0,0,0,0,0,0,0,0,0,-0.026166475,0.022046703,0,0,0,0,0,0,0,0,0,0,0,0,0,0,0,0,0,0,0,0,0,0,0,0,0,0,0,0,0,0,0,0,0,0,0,0,0,0,0,0,0,0,0,0,0,0,0,0,0,0,0,0,0,0,0,0,0,0,0,0,0,0,0,0,0,0,0,0,0,0.140345553,0.930580026,0,0,0,0,0,0,0,0,0,0,0,0,0,0,0,0,0,0,0,0,0,0,0,0,0,0,0,0,0,0,-0.055038468,-1.015887111,0,0,0,0,0,0,0,0,0,0,0,0,0,0,0,0,0,0,0,0,0,0,0,0,0,0,0,0,0
MoNbTaW,13.7,HIP+A,s,BCC,54,1,800,552,40.4,22.33,,0,1,0,0,0,200,0.001,1,,25,,0,1400,19,10,0,,,,Mo1 Nb1 Ta1 W1,0,0,0,0,0,0,0,0,0,0,0,0,0,0,0,0,0,0,0,0,0,0,0,0,0,0,0,0,0,0,0,0,0,0,0,0,0,0,0,0,0.25,0.25,0,0,0,0,0,0,0,0,0,0,0,0,0,0,0,0,0,0,0,0,0,0,0,0,0,0,0,0,0,0,0.25,0.25,0,0,0,0,0,0,0,0,0,0,0,0,0,0,0,0,0,0,0,0,0,0,0,0,0,0,0,0,0,5.599250069,0.023393018,0.011525651,-6.5,3157.75,0,3695,4.028914156,0.190916694,317.5,80,238.3333333,682.5,12.5,2597.085049,0,0,0,0,0,0,0,0,0,0,0,0,0,0,0,0,0,0,0,0,0,0,0,0,0,0,0,0,0,0,0,0,0,0,0,0,0,0,0,0,-0.026166475,0.030286246,0,0,0,0,0,0,0,0,0,0,0,0,0,0,0,0,0,0,0,0,0,0,0,0,0,0,0,0,0,0,-0.026166475,0.022046703,0,0,0,0,0,0,0,0,0,0,0,0,0,0,0,0,0,0,0,0,0,0,0,0,0,0,0,0,0,0,0,0,0,0,0,0,0,0,0,0,0,0,0,0,0,0,0,0,0,0,0,0,0,0,0,0,0,0,0,0,0,0,0,0,0,0,0,0,0,0.140345553,0.930580026,0,0,0,0,0,0,0,0,0,0,0,0,0,0,0,0,0,0,0,0,0,0,0,0,0,0,0,0,0,0,-0.055038468,-1.015887111,0,0,0,0,0,0,0,0,0,0,0,0,0,0,0,0,0,0,0,0,0,0,0,0,0,0,0,0,0
MoNbTaW,13.7,HIP+A,s,BCC,54,1,600,561,41.1,22.29,,0,1,0,0,0,200,0.001,1,,25,,0,1400,19,10,0,,,,Mo1 Nb1 Ta1 W1,0,0,0,0,0,0,0,0,0,0,0,0,0,0,0,0,0,0,0,0,0,0,0,0,0,0,0,0,0,0,0,0,0,0,0,0,0,0,0,0,0.25,0.25,0,0,0,0,0,0,0,0,0,0,0,0,0,0,0,0,0,0,0,0,0,0,0,0,0,0,0,0,0,0,0.25,0.25,0,0,0,0,0,0,0,0,0,0,0,0,0,0,0,0,0,0,0,0,0,0,0,0,0,0,0,0,0,5.599250069,0.023393018,0.011525651,-6.5,3157.75,0,3695,4.028914156,0.190916694,317.5,80,238.3333333,682.5,12.5,2597.085049,0,0,0,0,0,0,0,0,0,0,0,0,0,0,0,0,0,0,0,0,0,0,0,0,0,0,0,0,0,0,0,0,0,0,0,0,0,0,0,0,-0.026166475,0.030286246,0,0,0,0,0,0,0,0,0,0,0,0,0,0,0,0,0,0,0,0,0,0,0,0,0,0,0,0,0,0,-0.026166475,0.022046703,0,0,0,0,0,0,0,0,0,0,0,0,0,0,0,0,0,0,0,0,0,0,0,0,0,0,0,0,0,0,0,0,0,0,0,0,0,0,0,0,0,0,0,0,0,0,0,0,0,0,0,0,0,0,0,0,0,0,0,0,0,0,0,0,0,0,0,0,0,0.140345553,0.930580026,0,0,0,0,0,0,0,0,0,0,0,0,0,0,0,0,0,0,0,0,0,0,0,0,0,0,0,0,0,0,-0.055038468,-1.015887111,0,0,0,0,0,0,0,0,0,0,0,0,0,0,0,0,0,0,0,0,0,0,0,0,0,0,0,0,0
MoNbTiV0.25Zr,7.3,AC,s,BCC,55,1,25,1750,241.2,17.7,,0,0,0,0,0,,0.0002,1,,25,,0,25,0,10,0,,,,Mo1 Nb1 Ti1 V0.25 Zr1,0,0,0,0,0,0,0,0,0,0,0,0,0,0,0,0,0,0,0,0,0,0.235294118,0.058823529,0,0,0,0,0,0,0,0,0,0,0,0,0,0,0,0,0.235294118,0.235294118,0.235294118,0,0,0,0,0,0,0,0,0,0,0,0,0,0,0,0,0,0,0,0,0,0,0,0,0,0,0,0,0,0,0,0,0,0,0,0,0,0,0,0,0,0,0,0,0,0,0,0,0,0,0,0,0,0,0,0,0,0,0,0,0,11.7905998,0.062633065,0.012707664,-2.602076125,2414.294118,0.221453287,2896,3.885362811,0.179877658,210,50,135,361.1764706,4.764705882,1830.316131,0,0,0,0,0,0,0,0,0,0,0,0,0,0,0,0,0,0,0,0,0,-0.006712893,0.106504675,0,0,0,0,0,0,0,0,0,0,0,0,0,0,0,0,-0.10954108,0.016621744,0.07300606,0,0,0,0,0,0,0,0,0,0,0,0,0,0,0,0,0,0,0,0,0,0,0,0,0,0,0,0,0,0,0,0,0,0,0,0,0,0,0,0,0,0,0,0,0,0,0,0,0,0,0,0,0,0,0,0,0,0,0,0,0,0,0,0,0,0,0,0,0,0,0,0,0,0,0,0,0,0,0,0,0,0,-0.102137793,-0.310443246,0,0,0,0,0,0,0,0,0,0,0,0,0,0,0,0,-0.163983765,-0.281153506,0.624885876,0,0,0,0,0,0,0,0,0,0,0,0,0,0,0,0,0,0,0,0,0,0,0,0,0,0,0,0,0,0,0,0,0,0,0,0,0,0,0,0,0,0,0,0,0,0,0,0,0,0,0,0,0,0,0,0,0,0,0,0,0
MoNbTiV0.5Zr,7.2,AC,s,BCC,55,1,25,1640,227.5,15.99,,0,0,0,0,0,,0.0002,1,,25,,0,25,0,10,0,,,,Mo1 Nb1 Ti1 V0.5 Zr1,0,0,0,0,0,0,0,0,0,0,0,0,0,0,0,0,0,0,0,0,0,0.222222222,0.111111111,0,0,0,0,0,0,0,0,0,0,0,0,0,0,0,0,0.222222222,0.222222222,0.222222222,0,0,0,0,0,0,0,0,0,0,0,0,0,0,0,0,0,0,0,0,0,0,0,0,0,0,0,0,0,0,0,0,0,0,0,0,0,0,0,0,0,0,0,0,0,0,0,0,0,0,0,0,0,0,0,0,0,0,0,0,0,11.83781242,0.064762531,0.013145213,-2.666666667,2401.444444,0.197530864,2896,4.007697962,0.174998285,201.1111111,50,135,362.2222222,4.777777778,1863.766444,0,0,0,0,0,0,0,0,0,0,0,0,0,0,0,0,0,0,0,0,0,-0.012634919,0.100587748,0,0,0,0,0,0,0,0,0,0,0,0,0,0,0,0,-0.115441766,0.010698314,0.067084497,0,0,0,0,0,0,0,0,0,0,0,0,0,0,0,0,0,0,0,0,0,0,0,0,0,0,0,0,0,0,0,0,0,0,0,0,0,0,0,0,0,0,0,0,0,0,0,0,0,0,0,0,0,0,0,0,0,0,0,0,0,0,0,0,0,0,0,0,0,0,0,0,0,0,0,0,0,0,0,0,0,0,-0.084522682,-0.293196399,0,0,0,0,0,0,0,0,0,0,0,0,0,0,0,0,-0.146446785,-0.263836856,0.641404524,0,0,0,0,0,0,0,0,0,0,0,0,0,0,0,0,0,0,0,0,0,0,0,0,0,0,0,0,0,0,0,0,0,0,0,0,0,0,0,0,0,0,0,0,0,0,0,0,0,0,0,0,0,0,0,0,0,0,0,0,0
MoNbTiV0.75Zr,7.2,AC,S,BCC,55,1,25,1680,234.5,13.46,,0,0,0,0,0,,0.0002,1,,25,,0,25,0,10,0,,,,Mo1 Nb1 Ti1 V0.75 Zr1,0,0,0,0,0,0,0,0,0,0,0,0,0,0,0,0,0,0,0,0,0,0.210526316,0.157894737,0,0,0,0,0,0,0,0,0,0,0,0,0,0,0,0,0.210526316,0.210526316,0.210526316,0,0,0,0,0,0,0,0,0,0,0,0,0,0,0,0,0,0,0,0,0,0,0,0,0,0,0,0,0,0,0,0,0,0,0,0,0,0,0,0,0,0,0,0,0,0,0,0,0,0,0,0,0,0,0,0,0,0,0,0,0,11.78536807,0.066303225,0.013332065,-2.703601108,2389.947368,0.177285319,2896,4.056221054,0.170495355,193.1578947,50,135,363.1578947,4.789473684,1940.185502,0,0,0,0,0,0,0,0,0,0,0,0,0,0,0,0,0,0,0,0,0,-0.017933573,0.095293656,0,0,0,0,0,0,0,0,0,0,0,0,0,0,0,0,-0.120721327,0.005398403,0.061786255,0,0,0,0,0,0,0,0,0,0,0,0,0,0,0,0,0,0,0,0,0,0,0,0,0,0,0,0,0,0,0,0,0,0,0,0,0,0,0,0,0,0,0,0,0,0,0,0,0,0,0,0,0,0,0,0,0,0,0,0,0,0,0,0,0,0,0,0,0,0,0,0,0,0,0,0,0,0,0,0,0,0,-0.068761794,-0.27776501,0,0,0,0,0,0,0,0,0,0,0,0,0,0,0,0,-0.130755803,-0.248343012,0.656184366,0,0,0,0,0,0,0,0,0,0,0,0,0,0,0,0,0,0,0,0,0,0,0,0,0,0,0,0,0,0,0,0,0,0,0,0,0,0,0,0,0,0,0,0,0,0,0,0,0,0,0,0,0,0,0,0,0,0,0,0,0
MoNbTiV1.5Zr,7.1,AC,M,2 BCC,55,1,25,1720,243.9,11.37,,0,0,0,0,0,,0.0002,1,,25,,0,25,0,10,0,,,,Mo1 Nb1 Ti1 V1.5 Zr1,0,0,0,0,0,0,0,0,0,0,0,0,0,0,0,0,0,0,0,0,0,0.181818182,0.272727273,0,0,0,0,0,0,0,0,0,0,0,0,0,0,0,0,0.181818182,0.181818182,0.181818182,0,0,0,0,0,0,0,0,0,0,0,0,0,0,0,0,0,0,0,0,0,0,0,0,0,0,0,0,0,0,0,0,0,0,0,0,0,0,0,0,0,0,0,0,0,0,0,0,0,0,0,0,0,0,0,0,0,0,0,0,0,11.54742165,0.068710802,0.013253902,-2.710743802,2361.727273,0.132231405,2896,4.012461495,0.158821101,173.6363636,50,135,365.4545455,4.818181818,2214.098754,0,0,0,0,0,0,0,0,0,0,0,0,0,0,0,0,0,0,0,0,0,-0.030939361,0.082299067,0,0,0,0,0,0,0,0,0,0,0,0,0,0,0,0,-0.133680249,-0.007610471,0.048781481,0,0,0,0,0,0,0,0,0,0,0,0,0,0,0,0,0,0,0,0,0,0,0,0,0,0,0,0,0,0,0,0,0,0,0,0,0,0,0,0,0,0,0,0,0,0,0,0,0,0,0,0,0,0,0,0,0,0,0,0,0,0,0,0,0,0,0,0,0,0,0,0,0,0,0,0,0,0,0,0,0,0,-0.030075977,-0.239887963,0,0,0,0,0,0,0,0,0,0,0,0,0,0,0,0,-0.092241575,-0.210312666,0.692462162,0,0,0,0,0,0,0,0,0,0,0,0,0,0,0,0,0,0,0,0,0,0,0,0,0,0,0,0,0,0,0,0,0,0,0,0,0,0,0,0,0,0,0,0,0,0,0,0,0,0,0,0,0,0,0,0,0,0,0,0,0
MoNbTiV2Zr,7,AC,M,2 BCC,55,1,25,1520,217.5,13.52,,0,0,0,0,0,,0.0002,1,,25,,0,25,0,10,0,,,,Mo1 Nb1 Ti1 V2 Zr1,0,0,0,0,0,0,0,0,0,0,0,0,0,0,0,0,0,0,0,0,0,0.166666667,0.333333333,0,0,0,0,0,0,0,0,0,0,0,0,0,0,0,0,0.166666667,0.166666667,0.166666667,0,0,0,0,0,0,0,0,0,0,0,0,0,0,0,0,0,0,0,0,0,0,0,0,0,0,0,0,0,0,0,0,0,0,0,0,0,0,0,0,0,0,0,0,0,0,0,0,0,0,0,0,0,0,0,0,0,0,0,0,0,11.41946776,0.069213466,0.012975746,-2.666666667,2346.833333,0.111111111,2896,3.916724647,0.152250316,163.3333333,50,135,366.6666667,4.833333333,2359.489932,0,0,0,0,0,0,0,0,0,0,0,0,0,0,0,0,0,0,0,0,0,-0.037803527,0.075440811,0,0,0,0,0,0,0,0,0,0,0,0,0,0,0,0,-0.14051968,-0.014476265,0.04191785,0,0,0,0,0,0,0,0,0,0,0,0,0,0,0,0,0,0,0,0,0,0,0,0,0,0,0,0,0,0,0,0,0,0,0,0,0,0,0,0,0,0,0,0,0,0,0,0,0,0,0,0,0,0,0,0,0,0,0,0,0,0,0,0,0,0,0,0,0,0,0,0,0,0,0,0,0,0,0,0,0,0,-0.009658462,-0.219897299,0,0,0,0,0,0,0,0,0,0,0,0,0,0,0,0,-0.07191462,-0.190241095,0.711608776,0,0,0,0,0,0,0,0,0,0,0,0,0,0,0,0,0,0,0,0,0,0,0,0,0,0,0,0,0,0,0,0,0,0,0,0,0,0,0,0,0,0,0,0,0,0,0,0,0,0,0,0,0,0,0,0,0,0,0,0,0
MoNbTiV3Zr,6.9,AC,M,2 BCC,55,1,25,1415,205.5,13.21,,0,0,0,0,0,,0.0002,1,,25,,0,25,0,10,0,,,,Mo1 Nb1 Ti1 V3 Zr1,0,0,0,0,0,0,0,0,0,0,0,0,0,0,0,0,0,0,0,0,0,0.142857143,0.428571429,0,0,0,0,0,0,0,0,0,0,0,0,0,0,0,0,0.142857143,0.142857143,0.142857143,0,0,0,0,0,0,0,0,0,0,0,0,0,0,0,0,0,0,0,0,0,0,0,0,0,0,0,0,0,0,0,0,0,0,0,0,0,0,0,0,0,0,0,0,0,0,0,0,0,0,0,0,0,0,0,0,0,0,0,0,0,11.25973655,0.068911086,0.012263784,-2.530612245,2323.428571,0.081632653,2896,3.681923517,0.141234533,147.1428571,50,135,368.5714286,4.857142857,2515.415241,0,0,0,0,0,0,0,0,0,0,0,0,0,0,0,0,0,0,0,0,0,-0.048590074,0.064663552,0,0,0,0,0,0,0,0,0,0,0,0,0,0,0,0,-0.151267358,-0.02526537,0.031132144,0,0,0,0,0,0,0,0,0,0,0,0,0,0,0,0,0,0,0,0,0,0,0,0,0,0,0,0,0,0,0,0,0,0,0,0,0,0,0,0,0,0,0,0,0,0,0,0,0,0,0,0,0,0,0,0,0,0,0,0,0,0,0,0,0,0,0,0,0,0,0,0,0,0,0,0,0,0,0,0,0,0,0.022426204,-0.1884834,0,0,0,0,0,0,0,0,0,0,0,0,0,0,0,0,-0.039972264,-0.158700054,0.741696313,0,0,0,0,0,0,0,0,0,0,0,0,0,0,0,0,0,0,0,0,0,0,0,0,0,0,0,0,0,0,0,0,0,0,0,0,0,0,0,0,0,0,0,0,0,0,0,0,0,0,0,0,0,0,0,0,0,0,0,0,0
MoNbTiVZr,7.1,AC,S,BCC,55,1,25,1770,248.5,15.2,,0,0,0,0,0,,0.0002,1,,25,,0,25,0,10,0,,,,Mo1 Nb1 Ti1 V1 Zr1,0,0,0,0,0,0,0,0,0,0,0,0,0,0,0,0,0,0,0,0,0,0.2,0.2,0,0,0,0,0,0,0,0,0,0,0,0,0,0,0,0,0.2,0.2,0.2,0,0,0,0,0,0,0,0,0,0,0,0,0,0,0,0,0,0,0,0,0,0,0,0,0,0,0,0,0,0,0,0,0,0,0,0,0,0,0,0,0,0,0,0,0,0,0,0,0,0,0,0,0,0,0,0,0,0,0,0,0,11.70629068,0.067408904,0.013380867,-2.72,2379.6,0.16,2896,4.063827369,0.166322854,186,50,135,364,4.8,2032.078171,0,0,0,0,0,0,0,0,0,0,0,0,0,0,0,0,0,0,0,0,0,-0.022702362,0.090528973,0,0,0,0,0,0,0,0,0,0,0,0,0,0,0,0,-0.125472931,0.000628482,0.057017838,0,0,0,0,0,0,0,0,0,0,0,0,0,0,0,0,0,0,0,0,0,0,0,0,0,0,0,0,0,0,0,0,0,0,0,0,0,0,0,0,0,0,0,0,0,0,0,0,0,0,0,0,0,0,0,0,0,0,0,0,0,0,0,0,0,0,0,0,0,0,0,0,0,0,0,0,0,0,0,0,0,0,-0.054576994,-0.263876759,0,0,0,0,0,0,0,0,0,0,0,0,0,0,0,0,-0.116633919,-0.234398552,0.669486225,0,0,0,0,0,0,0,0,0,0,0,0,0,0,0,0,0,0,0,0,0,0,0,0,0,0,0,0,0,0,0,0,0,0,0,0,0,0,0,0,0,0,0,0,0,0,0,0,0,0,0,0,0,0,0,0,0,0,0,0,0
MoNbTiZr,7.3,AC,S,BCC,55,1,25,1560,213.4,18.9,,0,0,0,0,0,,0.0002,1,,25,,0,25,0,10,0,,,,Mo1 Nb1 Ti1 Zr1,0,0,0,0,0,0,0,0,0,0,0,0,0,0,0,0,0,0,0,0,0,0.25,0,0,0,0,0,0,0,0,0,0,0,0,0,0,0,0,0,0.25,0.25,0.25,0,0,0,0,0,0,0,0,0,0,0,0,0,0,0,0,0,0,0,0,0,0,0,0,0,0,0,0,0,0,0,0,0,0,0,0,0,0,0,0,0,0,0,0,0,0,0,0,0,0,0,0,0,0,0,0,0,0,0,0,0,11.19717026,0.05968236,0.011525651,-2.5,2428.75,0.25,2896,3.547928532,0.185188977,220,120,186.6666667,360,4.75,1909.568582,0,0,0,0,0,0,0,0,0,0,0,0,0,0,0,0,0,0,0,0,0,-5.06E-05,0,0,0,0,0,0,0,0,0,0,0,0,0,0,0,0,0,-0.102902808,0.023285603,0.07966782,0,0,0,0,0,0,0,0,0,0,0,0,0,0,0,0,0,0,0,0,0,0,0,0,0,0,0,0,0,0,0,0,0,0,0,0,0,0,0,0,0,0,0,0,0,0,0,0,0,0,0,0,0,0,0,0,0,0,0,0,0,0,0,0,0,0,0,0,0,0,0,0,0,0,0,0,0,0,0,0,0,0,-0.121954793,0,0,0,0,0,0,0,0,0,0,0,0,0,0,0,0,0,-0.183712868,-0.300634737,0.606302397,0,0,0,0,0,0,0,0,0,0,0,0,0,0,0,0,0,0,0,0,0,0,0,0,0,0,0,0,0,0,0,0,0,0,0,0,0,0,0,0,0,0,0,0,0,0,0,0,0,0,0,0,0,0,0,0,0,0,0,0,0
NbTaTiV,9.2,AC,S,BCC,56,1,25,965,105.2,46.66,317.4,0,0,0,0,0,,0.0005,1,,25,,0,25,0,10,0,,,,Nb1 Ta1 Ti1 V1,0,0,0,0,0,0,0,0,0,0,0,0,0,0,0,0,0,0,0,0,0,0.25,0.25,0,0,0,0,0,0,0,0,0,0,0,0,0,0,0,0,0,0.25,0,0,0,0,0,0,0,0,0,0,0,0,0,0,0,0,0,0,0,0,0,0,0,0,0,0,0,0,0,0,0,0.25,0,0,0,0,0,0,0,0,0,0,0,0,0,0,0,0,0,0,0,0,0,0,0,0,0,0,0,0,0,0,117.14672,0.03786198,0.011525651,-0.25,2541,0.125,3290,3.075184465,0.032333549,125,50,100,417.5,8.25,1378.874927,0,0,0,0,0,0,0,0,0,0,0,0,0,0,0,0,0,0,0,0,0,-0.040005539,0.073327338,0,0,0,0,0,0,0,0,0,0,0,0,0,0,0,0,0,-0.0166609,0,0,0,0,0,0,0,0,0,0,0,0,0,0,0,0,0,0,0,0,0,0,0,0,0,0,0,0,0,0,0,-0.0166609,0,0,0,0,0,0,0,0,0,0,0,0,0,0,0,0,0,0,0,0,0,0,0,0,0,0,0,0,0,0,0,0,0,0,0,0,0,0,0,0,0,0,0,0,0,0,0,0,0,0,0,0.200329031,-0.013854558,0,0,0,0,0,0,0,0,0,0,0,0,0,0,0,0,0,0.016568596,0,0,0,0,0,0,0,0,0,0,0,0,0,0,0,0,0,0,0,0,0,0,0,0,0,0,0,0,0,0,0,-0.203043068,0,0,0,0,0,0,0,0,0,0,0,0,0,0,0,0,0,0,0,0,0,0,0,0,0,0,0,0,0,0
NbTaTiVW,11.1,AC,s,BCC,56,1,25,1420,127.9,18.76,446.6,0,0,0,0,0,,0.0005,1,,25,,0,25,0,10,0,,,,Nb1 Ta1 Ti1 V1 W1,0,0,0,0,0,0,0,0,0,0,0,0,0,0,0,0,0,0,0,0,0,0.2,0.2,0,0,0,0,0,0,0,0,0,0,0,0,0,0,0,0,0,0.2,0,0,0,0,0,0,0,0,0,0,0,0,0,0,0,0,0,0,0,0,0,0,0,0,0,0,0,0,0,0,0,0.2,0.2,0,0,0,0,0,0,0,0,0,0,0,0,0,0,0,0,0,0,0,0,0,0,0,0,0,0,0,0,0,10.07855614,0.035919196,0.013380867,-3.68,2771.8,0.08,3695,3.800668331,0.185530082,260,50,181.25,534,10.6,2285.375617,0,0,0,0,0,0,0,0,0,0,0,0,0,0,0,0,0,0,0,0,0,-0.046315385,0.067026183,0,0,0,0,0,0,0,0,0,0,0,0,0,0,0,0,0,-0.022971577,0,0,0,0,0,0,0,0,0,0,0,0,0,0,0,0,0,0,0,0,0,0,0,0,0,0,0,0,0,0,0,-0.022971577,0.025232356,0,0,0,0,0,0,0,0,0,0,0,0,0,0,0,0,0,0,0,0,0,0,0,0,0,0,0,0,0,0,0,0,0,0,0,0,0,0,0,0,0,0,0,0,0,0,0,0,0,0,0.432441384,0.232161958,0,0,0,0,0,0,0,0,0,0,0,0,0,0,0,0,0,0.260793161,0,0,0,0,0,0,0,0,0,0,0,0,0,0,0,0,0,0,0,0,0,0,0,0,0,0,0,0,0,0,0,0.052618245,-0.978014747,0,0,0,0,0,0,0,0,0,0,0,0,0,0,0,0,0,0,0,0,0,0,0,0,0,0,0,0,0
NbTaVW,12.9,AC,S,BCC,56,1,25,1530,118.7,11.11,492.5,0,0,0,0,0,,0.0005,1,,25,,0,25,0,10,0,,,,Nb1 Ta1 V1 W1,0,0,0,0,0,0,0,0,0,0,0,0,0,0,0,0,0,0,0,0,0,0,0.25,0,0,0,0,0,0,0,0,0,0,0,0,0,0,0,0,0,0.25,0,0,0,0,0,0,0,0,0,0,0,0,0,0,0,0,0,0,0,0,0,0,0,0,0,0,0,0,0,0,0,0.25,0.25,0,0,0,0,0,0,0,0,0,0,0,0,0,0,0,0,0,0,0,0,0,0,0,0,0,0,0,0,0,7.631261801,0.033174689,0.011525651,-4.5,2979.5,0,3695,3.648101182,0.19328137,262.5,50,191.6666667,620,12.25,2910.770994,0,0,0,0,0,0,0,0,0,0,0,0,0,0,0,0,0,0,0,0,0,0,0.05545539,0,0,0,0,0,0,0,0,0,0,0,0,0,0,0,0,0,-0.034553571,0,0,0,0,0,0,0,0,0,0,0,0,0,0,0,0,0,0,0,0,0,0,0,0,0,0,0,0,0,0,0,-0.034553571,0.013651753,0,0,0,0,0,0,0,0,0,0,0,0,0,0,0,0,0,0,0,0,0,0,0,0,0,0,0,0,0,0,0,0,0,0,0,0,0,0,0,0,0,0,0,0,0,0,0,0,0,0,0,0.343935997,0,0,0,0,0,0,0,0,0,0,0,0,0,0,0,0,0,0.372148313,0,0,0,0,0,0,0,0,0,0,0,0,0,0,0,0,0,0,0,0,0,0,0,0,0,0,0,0,0,0,0,0.166211425,-0.882295735,0,0,0,0,0,0,0,0,0,0,0,0,0,0,0,0,0,0,0,0,0,0,0,0,0,0,0,0,0
